Repository: youtian95/Books_OCR

# 土木在线标准

本项目将土木工程的相关标准电子化，方便查阅和学习。通过PaddleOCR-VL对PDF格式的标准进行文字识别和排版，生成Markdown格式的电子文档。

## 特性

 - 数学公式的latex复制
 - 公式、章节跳转

## 收录的标准
---

 - [x] 《钢结构设计标准》GB 50017-2017
 - [ ] 《混凝土结构设计规范》GB 50010-2010
 - [ ] 《建筑结构荷载规范》GB 50009-2012
 - [x] 《建筑抗震设计规范》GB 50011-2010
 - [ ] 《工程结构通用规范》GB 55001-2021

## PaddleOCR-VL 使用 ([官方文档](https://www.paddleocr.ai/main/version3.x/pipeline_usage/PaddleOCR-VL.html))
---

### Autodl云端使用步骤

#### Autodl租用服务器并克隆镜像

如果不熟悉Autodl怎么租服务器，需要去查一下官方资料。

在社区镜像中搜索`PaddlePaddle/PaddleOCR/PaddleOCR-VL-WEB`这个镜像，然后克隆开卡。

#### 执行任务

 1. 将本地的`client_vllm.py`和`files_in`文件夹拖拽上传到远程服务器的目录下
 1. 在命令行运行下列命令启动API服务（`VScode`中`ctrl+~`就可以添加终端）：
    ```bash
    paddlex_genai_server --model_name PaddleOCR-VL-0.9B --backend vllm --port 8118
    ```
    看到最后一行`Application startup complete.`表示运行成功
 1. 打开一个新的终端窗口，运行下列命令调用`client_vllm.py`执行任务：
    ```python
    python client_vllm.py --in_dir "./files_in" --out_dir "./output" --skip_processed
    ```
    其中`--in_dir`参数指定输入文件夹路径，`--out_dir`参数指定输出文件夹路径，会提取文件夹所有的pdf文件进行识别，`--skip_processed`参数表示跳过已经处理过的文件（即输出目录中已经存在对应结果文件的文件）
 1. 任务完成后，识别结果会保存在`output`文件夹中
 1. 通过`scp`命令或者`VScode`下载`output`文件夹到本地电脑。在本地电脑输入类似下面的`scp`命令（假设Autodl服务器SSH端口是`43668`，从Autodl实例可以复制具体的登录指令查看端口）：
    ```bash
    scp -rP 43668 root@connect.westc.gpuhub.com:"/root/output/*" <本地文件/文件夹>
    ```

#### （可选）通过VScode远程连接Autodl服务器下载文件

`jupyterlab`下载不了文件夹，只能下载文件

 - 打开`VScode`，安装`Remote - SSH`插件
 - 点击左下角的绿色按钮，选择`Remote-SSH: Connect to Host...`
 - 输入Autodl服务器的SSH连接信息，就是在Autodl实例界面的登录指令比如`ssh -p 9090 root@connect.westc.gpuhub.com`，连接到服务器
 - 中间需要输入密码，也在Autodl实例界面可以复制
 - 然后可以进入根目录
 - 可以在命令行测试`pip show paddleocr`，如果能显示版本信息说明连接成功

### 本地电脑使用

简单的文档可以运行，但是复杂的文件会内存爆满导致死机。

 1. 命令行中启动容器：
    ```bash
    docker run -it -p 9001:9001 --gpus all --user root ccr-2vdh3abv-pub.cnc.bj.baidubce.com/paddlepaddle/paddleocr-vl:latest-offline /bin/bash
    ```
 1. 进入`PaddleOCR-VL`容器
     - 从`VScode`的`Container`插件`Attach Visual Studio Code`进入容器
     - 进入`/PaddleOCR-VL`目录
 2. 将需要识别的文件和代码文件`clent_demo.py`放入`/PaddleOCR-VL/`目录下
 3. 执行代码
     - 从命令行运行代码
        ```bash
        python client_demo.py
        ```
     - 识别结果会保存在`/PaddleOCR-VL/`目录下的`output`文件夹中
     - 右键下载`output`文件夹到本地

## MkDocs搭建电子书网站
---

### 生成静态文件
   1. 安装MkDocs和Material主题
      ```bash
      pip install mkdocs-material
      ```
   2. 在项目根目录下创建`mkdocs.yml`配置文件，参考本项目中的`Books/mkdocs.yml`
   3. 在项目根目录下创建`docs`文件夹，将Markdown文件放入`docs`文件夹中，参考本项目中的`Books/docs/`
   4. 数学公式支持，需要修改`mkdocs.yml`文件和添加`javascript`文件，参考本项目中的`Books/mkdocs.yml`和`Books/docs/javascripts/config.js`
   5. 运行本地预览
      ```bash
      mkdocs serve
      ```

### 部署到服务器

   1. `1panel`中创建一个新的网站，设置域名`standards.youtian95.cn`，选择`静态网站`类型
   2. 阿里云中解析域名`standards.youtian95.cn`到服务器IP地址
   3. 如果阿里云安全组没有开放`80`和`443`端口，需要去阿里云控制台开放这两个端口
   4. `1panel`中申请SSL证书，验证方式选择`DNS验证`
   5. `1panel`网站启用`https`，SSL选择刚才申请的证书
   6. 直接执行`deploy.py`脚本部署
      ```bash
      python deploy.py
      ```
      或者手动部署：
      1. 生成静态文件
         ```bash
         mkdocs build
         ```
      2. 上传`site`文件夹到服务器网站根目录，可以使用SCP命令上传
         ```bash
         # 先清空远程目录，再上传新文件
         ssh -i "C:/Users/youti/.ssh/id_ed25519_1panel" root@youtian95.cn "rm -rf /opt/1panel/www/sites/standards.youtian95.cn/index/*"
         scp -r -i "C:/Users/youti/.ssh/id_ed25519_1panel" ./site/* root@youtian95.cn:/opt/1panel/www/sites/standards.youtian95.cn/index/
         ```
         其中`-i`参数指定SSH密钥文件路径，id_ed25519_1panel密钥文件的本地路径在`1panel`中找到

File: Books/docs/混凝土结构设计规范 GB 50010-2010/4 材料/4 材料.md
4 材料

4.1 混凝土

4.1.1 混凝土强度等级应按立方体抗压强度标准值确定。立方体抗压强度标准值系指按标准方法制作、养护的边长为150mm的立方体试件，在28d或设计规定龄期以标准试验方法测得的具有95%保证率的抗压强度值。

4.1.2 素混凝土结构的混凝土强度等级不应低于 C15；钢筋混凝土结构的混凝土强度等级不应低于 C20；采用强度等级 400MPa 及以上的钢筋时，混凝土强度等级不应低于 C25。

预应力混凝土结构的混凝土强度等级不宜低于 C40，且不应低于 C30。

承受重复荷载的钢筋混凝土构件，混凝土强度等级不应低于C30。

4.1.3 混凝土轴心抗压强度的标准值  $ f_{ck} $  应按表 4.1.3-1 采用；轴心抗拉强度的标准值  $ f_{tk} $  应按表 4.1.3-2 采用。

<div style="text-align: center;">表 4.1.3-1 混凝土轴心抗压强度标准值（N/mm²）</div>



<table border=1 style='margin: auto; width: max-content;'><tr><td rowspan="2">强度</td><td colspan="14">混凝土强度等级</td></tr><tr><td style='text-align: center;'>C15</td><td style='text-align: center;'>C20</td><td style='text-align: center;'>C25</td><td style='text-align: center;'>C30</td><td style='text-align: center;'>C35</td><td style='text-align: center;'>C40</td><td style='text-align: center;'>C45</td><td style='text-align: center;'>C50</td><td style='text-align: center;'>C55</td><td style='text-align: center;'>C60</td><td style='text-align: center;'>C65</td><td style='text-align: center;'>C70</td><td style='text-align: center;'>C75</td><td style='text-align: center;'>C80</td></tr><tr><td style='text-align: center;'>$ f_{ck} $</td><td style='text-align: center;'>10.0</td><td style='text-align: center;'>13.4</td><td style='text-align: center;'>16.7</td><td style='text-align: center;'>20.1</td><td style='text-align: center;'>23.4</td><td style='text-align: center;'>26.8</td><td style='text-align: center;'>29.6</td><td style='text-align: center;'>32.4</td><td style='text-align: center;'>35.5</td><td style='text-align: center;'>38.5</td><td style='text-align: center;'>41.5</td><td style='text-align: center;'>44.5</td><td style='text-align: center;'>47.4</td><td style='text-align: center;'>50.2</td></tr></table>

<div style="text-align: center;">表 4.1.3-2 混凝土轴心抗拉强度标准值（N/mm²）</div>



<table border=1 style='margin: auto; width: max-content;'><tr><td rowspan="2">强度</td><td colspan="14">混凝土强度等级</td></tr><tr><td style='text-align: center;'>C15</td><td style='text-align: center;'>C20</td><td style='text-align: center;'>C25</td><td style='text-align: center;'>C30</td><td style='text-align: center;'>C35</td><td style='text-align: center;'>C40</td><td style='text-align: center;'>C45</td><td style='text-align: center;'>C50</td><td style='text-align: center;'>C55</td><td style='text-align: center;'>C60</td><td style='text-align: center;'>C65</td><td style='text-align: center;'>C70</td><td style='text-align: center;'>C75</td><td style='text-align: center;'>C80</td></tr><tr><td style='text-align: center;'>ftk</td><td style='text-align: center;'>1.27</td><td style='text-align: center;'>1.54</td><td style='text-align: center;'>1.78</td><td style='text-align: center;'>2.01</td><td style='text-align: center;'>2.20</td><td style='text-align: center;'>2.39</td><td style='text-align: center;'>2.51</td><td style='text-align: center;'>2.64</td><td style='text-align: center;'>2.74</td><td style='text-align: center;'>2.85</td><td style='text-align: center;'>2.93</td><td style='text-align: center;'>2.99</td><td style='text-align: center;'>3.05</td><td style='text-align: center;'>3.11</td></tr></table>

4.1.4 混凝土轴心抗压强度的设计值  $ f_{c} $  应按表 4.1.4-1 采用；

轴心抗拉强度的设计值  $ f_{t} $  应按表 4.1.4-2 采用。

<div style="text-align: center;">表 4.1.4-1 混凝土轴心抗压强度设计值（N/mm²）</div>



<table border=1 style='margin: auto; width: max-content;'><tr><td rowspan="2">强度</td><td colspan="14">混凝土强度等级</td></tr><tr><td style='text-align: center;'>C15</td><td style='text-align: center;'>C20</td><td style='text-align: center;'>C25</td><td style='text-align: center;'>C30</td><td style='text-align: center;'>C35</td><td style='text-align: center;'>C40</td><td style='text-align: center;'>C45</td><td style='text-align: center;'>C50</td><td style='text-align: center;'>C55</td><td style='text-align: center;'>C60</td><td style='text-align: center;'>C65</td><td style='text-align: center;'>C70</td><td style='text-align: center;'>C75</td><td style='text-align: center;'>C80</td></tr><tr><td style='text-align: center;'>$ f_{c} $</td><td style='text-align: center;'>7.2</td><td style='text-align: center;'>9.6</td><td style='text-align: center;'>11.9</td><td style='text-align: center;'>14.3</td><td style='text-align: center;'>16.7</td><td style='text-align: center;'>19.1</td><td style='text-align: center;'>21.1</td><td style='text-align: center;'>23.1</td><td style='text-align: center;'>25.3</td><td style='text-align: center;'>27.5</td><td style='text-align: center;'>29.7</td><td style='text-align: center;'>31.8</td><td style='text-align: center;'>33.8</td><td style='text-align: center;'>35.9</td></tr></table>

<div style="text-align: center;">表 4.1.4-2 混凝土轴心抗拉强度设计值（N/mm²）</div>



<table border=1 style='margin: auto; width: max-content;'><tr><td rowspan="2">强度</td><td colspan="14">混凝土强度等级</td></tr><tr><td style='text-align: center;'>C15</td><td style='text-align: center;'>C20</td><td style='text-align: center;'>C25</td><td style='text-align: center;'>C30</td><td style='text-align: center;'>C35</td><td style='text-align: center;'>C40</td><td style='text-align: center;'>C45</td><td style='text-align: center;'>C50</td><td style='text-align: center;'>C55</td><td style='text-align: center;'>C60</td><td style='text-align: center;'>C65</td><td style='text-align: center;'>C70</td><td style='text-align: center;'>C75</td><td style='text-align: center;'>C80</td></tr><tr><td style='text-align: center;'>f t</td><td style='text-align: center;'>0.91</td><td style='text-align: center;'>1.10</td><td style='text-align: center;'>1.27</td><td style='text-align: center;'>1.43</td><td style='text-align: center;'>1.57</td><td style='text-align: center;'>1.71</td><td style='text-align: center;'>1.80</td><td style='text-align: center;'>1.89</td><td style='text-align: center;'>1.96</td><td style='text-align: center;'>2.04</td><td style='text-align: center;'>2.09</td><td style='text-align: center;'>2.14</td><td style='text-align: center;'>2.18</td><td style='text-align: center;'>2.22</td></tr></table>

4.1.5 混凝土受压和受拉的弹性模量  $ E_{c} $  宜按表 4.1.5 采用。

混凝土的剪切变形模量  $ G_{c} $  可按相应弹性模量值的 40% 采用。

混凝土泊松比  $ \nu_{c} $  可按 0.2 采用。

<div style="text-align: center;">表 4.1.5 混凝土的弹性模量 ( $ \times10^{4} $ N/mm $ ^{2} $ )</div>



<table border=1 style='margin: auto; width: max-content;'><tr><td style='text-align: center;'>混凝土强度等级</td><td style='text-align: center;'>C15</td><td style='text-align: center;'>C20</td><td style='text-align: center;'>C25</td><td style='text-align: center;'>C30</td><td style='text-align: center;'>C35</td><td style='text-align: center;'>C40</td><td style='text-align: center;'>C45</td><td style='text-align: center;'>C50</td><td style='text-align: center;'>C55</td><td style='text-align: center;'>C60</td><td style='text-align: center;'>C65</td><td style='text-align: center;'>C70</td><td style='text-align: center;'>C75</td><td style='text-align: center;'>C80</td></tr><tr><td style='text-align: center;'>Ec</td><td style='text-align: center;'>2.20</td><td style='text-align: center;'>2.55</td><td style='text-align: center;'>2.80</td><td style='text-align: center;'>3.00</td><td style='text-align: center;'>3.15</td><td style='text-align: center;'>3.25</td><td style='text-align: center;'>3.35</td><td style='text-align: center;'>3.45</td><td style='text-align: center;'>3.55</td><td style='text-align: center;'>3.60</td><td style='text-align: center;'>3.65</td><td style='text-align: center;'>3.70</td><td style='text-align: center;'>3.75</td><td style='text-align: center;'>3.80</td></tr></table>

注：1 当有可靠试验依据时，弹性模量可根据实测数据确定；

2 当混凝土中掺有大量矿物掺合料时，弹性模量可按规定龄期根据实测数据确定。

4.1.6 混凝土轴心抗压疲劳强度设计值  $ f_{c}^{f} $  、轴心抗拉疲劳强度设计值  $ f_{t}^{f} $  应分别按表 4.1.4-1、表 4.1.4-2 中的强度设计值乘疲劳强度修正系数  $ \gamma_{\rho} $  确定。混凝土受压或受拉疲劳强度修正系数  $ \gamma_{\rho} $  应根据疲劳应力比值  $ \rho_{c}^{f} $  分别按表 4.1.6-1、表 4.1.6-2 采用；当混凝土承受拉-压疲劳应力作用时，疲劳强度修正系数  $ \gamma_{\rho} $  取 0.60。

疲劳应力比值  $ \rho_{c}^{f} $  应按下列公式计算：

 $$ \rho_{\mathrm{c}}^{\mathrm{f}}=\frac{\sigma_{\mathrm{c},\min}^{\mathrm{f}}}{\sigma_{\mathrm{c},\max}^{\mathrm{f}}} $$ 

式中： $ \sigma_{c,\min}^{f},\sigma_{c,\max}^{f} $  ——构件疲劳验算时，截面同一纤维上混凝土的最小应力、最大应力。

<div style="text-align: center;">表 4.1.6-1 混凝土受压疲劳强度修正系数  $ \gamma_{p} $ </div>



<table border=1 style='margin: auto; width: max-content;'><tr><td style='text-align: center;'>ρc</td><td style='text-align: center;'>0≤ρc</td><td style='text-align: center;'>0.1≤ρc</td><td style='text-align: center;'>0.2≤ρc</td><td style='text-align: center;'>0.3≤ρc</td><td style='text-align: center;'>0.4≤ρc</td><td style='text-align: center;'>0.5</td><td style='text-align: center;'>ρc</td><td style='text-align: center;'>0.5</td></tr><tr><td style='text-align: center;'>γp</td><td style='text-align: center;'>0.68</td><td style='text-align: center;'>0.74</td><td style='text-align: center;'>0.80</td><td style='text-align: center;'>0.86</td><td style='text-align: center;'>0.93</td><td style='text-align: center;'>1.00</td><td style='text-align: center;'></td><td style='text-align: center;'></td></tr></table>

<div style="text-align: center;">表 4.1.6-2 混凝土受拉疲劳强度修正系数  $ \gamma_{p} $ </div>



<table border=1 style='margin: auto; width: max-content;'><tr><td style='text-align: center;'>ρc</td><td style='text-align: center;'>0&lt;ρc f&lt;0.1</td><td style='text-align: center;'>0.1≤ρc f&lt;0.2</td><td style='text-align: center;'>0.2≤ρc f&lt;0.3</td><td style='text-align: center;'>0.3≤ρc f&lt;0.4</td><td style='text-align: center;'>0.4≤ρc f&lt;0.5</td></tr><tr><td style='text-align: center;'>γρ</td><td style='text-align: center;'>0.63</td><td style='text-align: center;'>0.66</td><td style='text-align: center;'>0.69</td><td style='text-align: center;'>0.72</td><td style='text-align: center;'>0.74</td></tr><tr><td style='text-align: center;'>ρc</td><td style='text-align: center;'>0.5≤ρc f&lt;0.6</td><td style='text-align: center;'>0.6≤ρc f&lt;0.7</td><td style='text-align: center;'>0.7≤ρc f&lt;0.8</td><td style='text-align: center;'>ρc f≥0.8</td><td style='text-align: center;'>—</td></tr><tr><td style='text-align: center;'>γρ</td><td style='text-align: center;'>0.76</td><td style='text-align: center;'>0.80</td><td style='text-align: center;'>0.90</td><td style='text-align: center;'>1.00</td><td style='text-align: center;'>—</td></tr></table>

注：直接承受疲劳荷载的混凝土构件，当采用蒸汽养护时，养护温度不宜高于 $ 60^{\circ} $ C。

4.1.7 混凝土疲劳变形模量  $ E_{c}^{f} $  应按表 4.1.7 采用。

<div style="text-align: center;">表 4.1.7 混凝土的疲劳变形模量 ( $ \times10^{4} $  N/mm $ ^{2} $ )</div>



<table border=1 style='margin: auto; width: max-content;'><tr><td style='text-align: center;'>强度等级</td><td style='text-align: center;'>C30</td><td style='text-align: center;'>C35</td><td style='text-align: center;'>C40</td><td style='text-align: center;'>C45</td><td style='text-align: center;'>C50</td><td style='text-align: center;'>C55</td><td style='text-align: center;'>C60</td><td style='text-align: center;'>C65</td><td style='text-align: center;'>C70</td><td style='text-align: center;'>C75</td><td style='text-align: center;'>C80</td></tr><tr><td style='text-align: center;'>Ec</td><td style='text-align: center;'>1.30</td><td style='text-align: center;'>1.40</td><td style='text-align: center;'>1.50</td><td style='text-align: center;'>1.55</td><td style='text-align: center;'>1.60</td><td style='text-align: center;'>1.65</td><td style='text-align: center;'>1.70</td><td style='text-align: center;'>1.75</td><td style='text-align: center;'>1.80</td><td style='text-align: center;'>1.85</td><td style='text-align: center;'>1.90</td></tr></table>

4.1.8 当温度在  $ 0^{\circ}C \sim 100^{\circ}C $  范围内时，混凝土的热工参数可按下列规定取值：

线膨胀系数  $ \alpha_{c} $  ： $ 1 \times 10^{-5}/^{\circ}C $  ；

导热系数  $ \lambda $ ：10.6kJ/(m·h·℃)；

比热容 c:  $ 0.96 \, \text{kJ}/(\text{kg} \cdot {^\circ}\text{C}) $ 。

4.2 钢 筋

4.2.1 混凝土结构的钢筋应按下列规定选用：

1 纵向受力普通钢筋可采用 HRB400、HRB500、HRBF400、HRBF500、HRB335、RRB400、HPB300 钢筋；梁、柱和斜撑构件的纵向受力普通钢筋宜采用 HRB400、HRB500、HRBF400、HRBF500 钢筋。

2 箍筋宜采用 HRB400、HRBF400、HRB335、HPB300、HRB500、HRBF500 钢筋。

3 预应力筋宜采用预应力钢丝、钢绞线和预应力螺纹钢筋。

4.2.2 钢筋的强度标准值应具有不小于95%的保证率。普通钢筋的屈服强度标准值 $ f_{yk} $ 、极限强度标准值 $ f_{stk} $ 应按表4.2.2-1采用；预应力钢丝、钢绞线和预应力螺纹钢筋的极限强度标准值 $ f_{ptk} $ 及屈服强度标准值 $ f_{pyk} $ 应按表4.2.2-2采用。

<div style="text-align: center;">表 4.2.2-1 普通钢筋强度标准值  $ (\mathrm{N}/\mathrm{mm}^{2}) $ </div>



<table border=1 style='margin: auto; width: max-content;'><tr><td style='text-align: center;'>牌号</td><td style='text-align: center;'>符 号</td><td style='text-align: center;'>公称直径 d (mm)</td><td style='text-align: center;'>屈服强度标准值 f yk</td><td style='text-align: center;'>极限强度标准值 f stk</td></tr><tr><td style='text-align: center;'>HPB300</td><td style='text-align: center;'>Φ</td><td style='text-align: center;'>6～14</td><td style='text-align: center;'>300</td><td style='text-align: center;'>420</td></tr><tr><td style='text-align: center;'>HRB335</td><td style='text-align: center;'>Φ</td><td style='text-align: center;'>6～14</td><td style='text-align: center;'>335</td><td style='text-align: center;'>455</td></tr><tr><td style='text-align: center;'>HRB400 HRBF400 RRB400</td><td style='text-align: center;'>Φ Φ F 竺R</td><td style='text-align: center;'>6～50</td><td style='text-align: center;'>400</td><td style='text-align: center;'>540</td></tr><tr><td style='text-align: center;'>HRB500 HRBF500</td><td style='text-align: center;'>Φ Φ F</td><td style='text-align: center;'>6～50</td><td style='text-align: center;'>500</td><td style='text-align: center;'>630</td></tr></table>

<div style="text-align: center;">表 4.2.2-2 预应力筋强度标准值 (N/mm²)</div>



<table border=1 style='margin: auto; width: max-content;'><tr><td colspan="2">种类</td><td style='text-align: center;'>符号</td><td style='text-align: center;'>公称直径d(mm)</td><td style='text-align: center;'>屈服强度标准值f_{pyk}</td><td style='text-align: center;'>极限强度标准值f_{ptk}</td></tr><tr><td rowspan="3">中强度预应力钢丝</td><td rowspan="3">光面螺旋肋</td><td rowspan="3">$ \phi_{PM} $   $ \phi_{HM} $</td><td rowspan="3">5、7、9</td><td style='text-align: center;'>620</td><td style='text-align: center;'>800</td></tr><tr><td style='text-align: center;'>780</td><td style='text-align: center;'>970</td></tr><tr><td style='text-align: center;'>980</td><td style='text-align: center;'>1270</td></tr></table>

<div style="text-align: center;">续表 4.2.2-2</div>



<table border=1 style='margin: auto; width: max-content;'><tr><td colspan="2">种类</td><td style='text-align: center;'>符号</td><td style='text-align: center;'>公称直径d(mm)</td><td style='text-align: center;'>屈服强度标准值f_{pyk}</td><td style='text-align: center;'>极限强度标准值f_{ptk}</td></tr><tr><td rowspan="3">预应力螺纹钢筋</td><td rowspan="3">螺纹</td><td rowspan="3">$ \phi^{T} $</td><td rowspan="3">18、25、32、40、50</td><td style='text-align: center;'>785</td><td style='text-align: center;'>980</td></tr><tr><td style='text-align: center;'>930</td><td style='text-align: center;'>1080</td></tr><tr><td style='text-align: center;'>1080</td><td style='text-align: center;'>1230</td></tr><tr><td rowspan="5">消除应力钢丝</td><td rowspan="5">光面</td><td rowspan="5">$ \phi^{P} $</td><td rowspan="2">5</td><td style='text-align: center;'>—</td><td style='text-align: center;'>1570</td></tr><tr><td style='text-align: center;'>—</td><td style='text-align: center;'>1860</td></tr><tr><td style='text-align: center;'>7</td><td style='text-align: center;'>—</td><td style='text-align: center;'>1570</td></tr><tr><td rowspan="2">9</td><td style='text-align: center;'>—</td><td style='text-align: center;'>1470</td></tr><tr><td style='text-align: center;'>—</td><td style='text-align: center;'>1570</td></tr><tr><td rowspan="7">钢绞线</td><td rowspan="3">1×3(三股)</td><td rowspan="7">$ \phi^{S} $</td><td rowspan="3">8.6、10.8、12.9</td><td style='text-align: center;'>—</td><td style='text-align: center;'>1570</td></tr><tr><td style='text-align: center;'>—</td><td style='text-align: center;'>1860</td></tr><tr><td style='text-align: center;'>—</td><td style='text-align: center;'>1960</td></tr><tr><td rowspan="4">1×7(七股)</td><td rowspan="3">9.5、12.7、15.2、17.8</td><td style='text-align: center;'>—</td><td style='text-align: center;'>1720</td></tr><tr><td style='text-align: center;'>—</td><td style='text-align: center;'>1860</td></tr><tr><td style='text-align: center;'>—</td><td style='text-align: center;'>1960</td></tr><tr><td style='text-align: center;'>21.6</td><td style='text-align: center;'>—</td><td style='text-align: center;'>1860</td></tr></table>

注：极限强度标准值为  $ 1960 ~N / mm^{2} $  的钢绞线作后张预应力配筋时，应有可靠的工程经验。

4.2.3 普通钢筋的抗拉强度设计值  $ f_{y} $  、抗压强度设计值  $ f_{y}^{\prime} $  应按表 4.2.3-1 采用；预应力筋的抗拉强度设计值  $ f_{py} $  、抗压强度设计值  $ f_{py}^{\prime} $  应按表 4.2.3-2 采用。

当构件中配有不同种类的钢筋时，每种钢筋应采用各自的强度设计值。

对轴心受压构件，当采用 HRB500、HRBF500 钢筋时，钢筋的抗压强度设计值  $ f_{y}^{\prime} $  应取 400 N/mm $ ^{2} $ 。横向钢筋的抗拉强度

设计值  $ f_{yv} $  应按表中  $ f_{y} $  的数值采用；但用作受剪、受扭、受冲切承载力计算时，其数值大于  $ 360 ~N/mm^{2} $  时应取  $ 360 ~N/mm^{2} $  。

<div style="text-align: center;">表 4.2.3-1 普通钢筋强度设计值（N/mm²）</div>



<table border=1 style='margin: auto; width: max-content;'><tr><td style='text-align: center;'>牌 号</td><td style='text-align: center;'>抗拉强度设计值  $ f_{y} $</td><td style='text-align: center;'>抗压强度设计值  $ f_{y}^{\prime} $</td></tr><tr><td style='text-align: center;'>HPB300</td><td style='text-align: center;'>270</td><td style='text-align: center;'>270</td></tr><tr><td style='text-align: center;'>HRB335</td><td style='text-align: center;'>300</td><td style='text-align: center;'>300</td></tr><tr><td style='text-align: center;'>HRB400、HRBF400、RRB400</td><td style='text-align: center;'>360</td><td style='text-align: center;'>360</td></tr><tr><td style='text-align: center;'>HRB500、HRBF500</td><td style='text-align: center;'>435</td><td style='text-align: center;'>435</td></tr></table>

<div style="text-align: center;">表 4.2.3-2 预应力筋强度设计值（N/mm²）</div>



<table border=1 style='margin: auto; width: max-content;'><tr><td style='text-align: center;'>种类</td><td style='text-align: center;'>极限强度标准值fptk</td><td style='text-align: center;'>抗拉强度设计值fpy</td><td style='text-align: center;'>抗压强度设计值fpy</td></tr><tr><td rowspan="3">中强度预应力钢丝</td><td style='text-align: center;'>800</td><td style='text-align: center;'>510</td><td rowspan="3">410</td></tr><tr><td style='text-align: center;'>970</td><td style='text-align: center;'>650</td></tr><tr><td style='text-align: center;'>1270</td><td style='text-align: center;'>810</td></tr><tr><td rowspan="3">消除应力钢丝</td><td style='text-align: center;'>1470</td><td style='text-align: center;'>1040</td><td rowspan="3">410</td></tr><tr><td style='text-align: center;'>1570</td><td style='text-align: center;'>1110</td></tr><tr><td style='text-align: center;'>1860</td><td style='text-align: center;'>1320</td></tr><tr><td rowspan="4">钢绞线</td><td style='text-align: center;'>1570</td><td style='text-align: center;'>1110</td><td rowspan="4">390</td></tr><tr><td style='text-align: center;'>1720</td><td style='text-align: center;'>1220</td></tr><tr><td style='text-align: center;'>1860</td><td style='text-align: center;'>1320</td></tr><tr><td style='text-align: center;'>1960</td><td style='text-align: center;'>1390</td></tr><tr><td rowspan="3">预应力螺纹钢筋</td><td style='text-align: center;'>980</td><td style='text-align: center;'>650</td><td rowspan="3">400</td></tr><tr><td style='text-align: center;'>1080</td><td style='text-align: center;'>770</td></tr><tr><td style='text-align: center;'>1230</td><td style='text-align: center;'>900</td></tr></table>

注：当预应力筋的强度标准值不符合表4.2.3-2的规定时，其强度设计值应进行相应的比例换算。

4.2.4 普通钢筋及预应力筋在最大力下的总伸长率  $ \delta_{gt} $  不应小于表 4.2.4 规定的数值。

<div style="text-align: center;">表 4.2.4 普通钢筋及预应力筋在最大力下的总伸长率限值</div>



<table border=1 style='margin: auto; width: max-content;'><tr><td rowspan="2">钢筋品种</td><td colspan="3">普通钢筋</td><td rowspan="2">预应力筋</td></tr><tr><td style='text-align: center;'>HPB300</td><td style='text-align: center;'>HRB335、HRB400、HRBF400、HRB500、HRBF500</td><td style='text-align: center;'>RRB400</td></tr><tr><td style='text-align: center;'>$ \delta_{gt} $  (%)</td><td style='text-align: center;'>10.0</td><td style='text-align: center;'>7.5</td><td style='text-align: center;'>5.0</td><td style='text-align: center;'>3.5</td></tr></table>

4.2.5 普通钢筋和预应力筋的弹性模量  $ E_{s} $  可按表 4.2.5 采用。

<div style="text-align: center;">表 4.2.5 钢筋的弹性模量 ( $ \times10^{5}N/mm^{2} $ )</div>



<table border=1 style='margin: auto; width: max-content;'><tr><td style='text-align: center;'>牌号或种类</td><td style='text-align: center;'>弹性模量Es</td></tr><tr><td style='text-align: center;'>HPB300</td><td style='text-align: center;'>2.10</td></tr><tr><td style='text-align: center;'>HRB335、HRB400、HRB500HRBF400、HRBF500、RRB400预应力螺纹钢筋</td><td style='text-align: center;'>2.00</td></tr><tr><td style='text-align: center;'>消除应力钢丝、中强度预应力钢丝</td><td style='text-align: center;'>2.05</td></tr><tr><td style='text-align: center;'>钢绞线</td><td style='text-align: center;'>1.95</td></tr></table>

4.2.6 普通钢筋和预应力筋的疲劳应力幅限值  $ \Delta f_{y}^{f} $  和  $ \Delta f_{py}^{f} $  应根据钢筋疲劳应力比值  $ \rho_{s}^{f} $ 、 $ \rho_{p}^{f} $ ，分别按表 4.2.6-1、表 4.2.6-2 线性内插取值。

<div style="text-align: center;">表 4.2.6-1 普通钢筋疲劳应力幅限值（N/mm²）</div>



<table border=1 style='margin: auto; width: max-content;'><tr><td rowspan="2">疲劳应力比值ρs</td><td colspan="2">疲劳应力幅限值Δfγ</td></tr><tr><td style='text-align: center;'>HRB335</td><td style='text-align: center;'>HRB400</td></tr><tr><td style='text-align: center;'>0</td><td style='text-align: center;'>175</td><td style='text-align: center;'>175</td></tr><tr><td style='text-align: center;'>0.1</td><td style='text-align: center;'>162</td><td style='text-align: center;'>162</td></tr><tr><td style='text-align: center;'>0.2</td><td style='text-align: center;'>154</td><td style='text-align: center;'>156</td></tr><tr><td style='text-align: center;'>0.3</td><td style='text-align: center;'>144</td><td style='text-align: center;'>149</td></tr><tr><td style='text-align: center;'>0.4</td><td style='text-align: center;'>131</td><td style='text-align: center;'>137</td></tr><tr><td style='text-align: center;'>0.5</td><td style='text-align: center;'>115</td><td style='text-align: center;'>123</td></tr><tr><td style='text-align: center;'>0.6</td><td style='text-align: center;'>97</td><td style='text-align: center;'>106</td></tr><tr><td style='text-align: center;'>0.7</td><td style='text-align: center;'>77</td><td style='text-align: center;'>85</td></tr><tr><td style='text-align: center;'>0.8</td><td style='text-align: center;'>54</td><td style='text-align: center;'>60</td></tr><tr><td style='text-align: center;'>0.9</td><td style='text-align: center;'>28</td><td style='text-align: center;'>31</td></tr></table>

注：当纵向受拉钢筋采用闪光接触对焊连接时，其接头处的钢筋疲劳应力幅限值应按表中数值乘以0.8取用。

<div style="text-align: center;">表 4.2.6-2 预应力筋疲劳应力幅限值（N/mm²）</div>



<table border=1 style='margin: auto; width: max-content;'><tr><td style='text-align: center;'>疲劳应力比值ρf</td><td style='text-align: center;'>钢绞线 fptk=1570</td><td style='text-align: center;'>消除应力钢丝 fptk=1570</td></tr><tr><td style='text-align: center;'>0.7</td><td style='text-align: center;'>144</td><td style='text-align: center;'>240</td></tr><tr><td style='text-align: center;'>0.8</td><td style='text-align: center;'>118</td><td style='text-align: center;'>168</td></tr><tr><td style='text-align: center;'>0.9</td><td style='text-align: center;'>70</td><td style='text-align: center;'>88</td></tr></table>

注：1 当  $ \rho_{p}^{f} $  不小于 0.9 时，可不作预应力筋疲劳验算；

2 当有充分依据时，可对表中规定的疲劳应力幅限值作适当调整。

普通钢筋疲劳应力比值  $ \rho_{s}^{f} $  应按下列公式计算：

 $$ \rho_{\mathrm{s}}^{\mathrm{f}}=\frac{\sigma_{\mathrm{s},\min}^{\mathrm{f}}}{\sigma_{\mathrm{s},\max}^{\mathrm{f}}} $$ 

式中： $ \sigma_{s,\min}^{f},\sigma_{s,\max}^{f} $  ——构件疲劳验算时，同一层钢筋的最小应力、最大应力。

预应力筋疲劳应力比值  $ \rho_{p}^{f} $  应按下列公式计算：

 $$ \rho_{\mathrm{p}}^{\mathrm{f}}=\frac{\sigma_{\mathrm{p},\min}^{\mathrm{f}}}{\sigma_{\mathrm{p},\max}^{\mathrm{f}}} $$ 

式中： $ \sigma_{p,\min}^{f},\sigma_{p,\max}^{f} $  ——构件疲劳验算时，同一层预应力筋的最小应力、最大应力。

4.2.7 构件中的钢筋可采用并筋的配置形式。直径28mm及以下的钢筋并筋数量不应超过3根；直径32mm的钢筋并筋数量宜为2根；直径36mm及以上的钢筋不应采用并筋。并筋应按单根等效钢筋进行计算，等效钢筋的等效直径应按截面面积相等的原则换算确定。

4.2.8 当进行钢筋代换时，除应符合设计要求的构件承载力、最大力下的总伸长率、裂缝宽度验算以及抗震规定以外，尚应满足最小配筋率、钢筋间距、保护层厚度、钢筋锚固长度、接头面积百分率及搭接长度等构造要求。

4.2.9 当构件中采用预制的钢筋焊接网片或钢筋骨架配筋时，

应符合国家现行有关标准的规定。

4.2.10 各种公称直径的普通钢筋、预应力筋的公称截面面积及理论重量应按本规范附录 A 采用。
