Repository: youtian95/Books_OCR

# 土木在线标准

本项目将土木工程的相关标准电子化，方便查阅和学习。通过PaddleOCR-VL对PDF格式的标准进行文字识别和排版，生成Markdown格式的电子文档。

## 特性

 - 数学公式的latex复制
 - 公式、章节跳转

## 收录的标准
---

 - [x] 《钢结构设计标准》GB 50017-2017
 - [ ] 《混凝土结构设计规范》GB 50010-2010
 - [ ] 《建筑结构荷载规范》GB 50009-2012
 - [x] 《建筑抗震设计规范》GB 50011-2010
 - [ ] 《工程结构通用规范》GB 55001-2021

## PaddleOCR-VL 使用 ([官方文档](https://www.paddleocr.ai/main/version3.x/pipeline_usage/PaddleOCR-VL.html))
---

### Autodl云端使用步骤

#### Autodl租用服务器并克隆镜像

如果不熟悉Autodl怎么租服务器，需要去查一下官方资料。

在社区镜像中搜索`PaddlePaddle/PaddleOCR/PaddleOCR-VL-WEB`这个镜像，然后克隆开卡。

#### 执行任务

 1. 将本地的`client_vllm.py`和`files_in`文件夹拖拽上传到远程服务器的目录下
 1. 在命令行运行下列命令启动API服务（`VScode`中`ctrl+~`就可以添加终端）：
    ```bash
    paddlex_genai_server --model_name PaddleOCR-VL-0.9B --backend vllm --port 8118
    ```
    看到最后一行`Application startup complete.`表示运行成功
 1. 打开一个新的终端窗口，运行下列命令调用`client_vllm.py`执行任务：
    ```python
    python client_vllm.py --in_dir "./files_in" --out_dir "./output" --skip_processed
    ```
    其中`--in_dir`参数指定输入文件夹路径，`--out_dir`参数指定输出文件夹路径，会提取文件夹所有的pdf文件进行识别，`--skip_processed`参数表示跳过已经处理过的文件（即输出目录中已经存在对应结果文件的文件）
 1. 任务完成后，识别结果会保存在`output`文件夹中
 1. 通过`scp`命令或者`VScode`下载`output`文件夹到本地电脑。在本地电脑输入类似下面的`scp`命令（假设Autodl服务器SSH端口是`43668`，从Autodl实例可以复制具体的登录指令查看端口）：
    ```bash
    scp -rP 43668 root@connect.westc.gpuhub.com:"/root/output/*" <本地文件/文件夹>
    ```

#### （可选）通过VScode远程连接Autodl服务器下载文件

`jupyterlab`下载不了文件夹，只能下载文件

 - 打开`VScode`，安装`Remote - SSH`插件
 - 点击左下角的绿色按钮，选择`Remote-SSH: Connect to Host...`
 - 输入Autodl服务器的SSH连接信息，就是在Autodl实例界面的登录指令比如`ssh -p 9090 root@connect.westc.gpuhub.com`，连接到服务器
 - 中间需要输入密码，也在Autodl实例界面可以复制
 - 然后可以进入根目录
 - 可以在命令行测试`pip show paddleocr`，如果能显示版本信息说明连接成功

### 本地电脑使用

简单的文档可以运行，但是复杂的文件会内存爆满导致死机。

 1. 命令行中启动容器：
    ```bash
    docker run -it -p 9001:9001 --gpus all --user root ccr-2vdh3abv-pub.cnc.bj.baidubce.com/paddlepaddle/paddleocr-vl:latest-offline /bin/bash
    ```
 1. 进入`PaddleOCR-VL`容器
     - 从`VScode`的`Container`插件`Attach Visual Studio Code`进入容器
     - 进入`/PaddleOCR-VL`目录
 2. 将需要识别的文件和代码文件`clent_demo.py`放入`/PaddleOCR-VL/`目录下
 3. 执行代码
     - 从命令行运行代码
        ```bash
        python client_demo.py
        ```
     - 识别结果会保存在`/PaddleOCR-VL/`目录下的`output`文件夹中
     - 右键下载`output`文件夹到本地

## MkDocs搭建电子书网站
---

### 生成静态文件
   1. 安装MkDocs和Material主题
      ```bash
      pip install mkdocs-material
      ```
   2. 在项目根目录下创建`mkdocs.yml`配置文件，参考本项目中的`Books/mkdocs.yml`
   3. 在项目根目录下创建`docs`文件夹，将Markdown文件放入`docs`文件夹中，参考本项目中的`Books/docs/`
   4. 数学公式支持，需要修改`mkdocs.yml`文件和添加`javascript`文件，参考本项目中的`Books/mkdocs.yml`和`Books/docs/javascripts/config.js`
   5. 运行本地预览
      ```bash
      mkdocs serve
      ```

### 部署到服务器

   1. `1panel`中创建一个新的网站，设置域名`standards.youtian95.cn`，选择`静态网站`类型
   2. 阿里云中解析域名`standards.youtian95.cn`到服务器IP地址
   3. 如果阿里云安全组没有开放`80`和`443`端口，需要去阿里云控制台开放这两个端口
   4. `1panel`中申请SSL证书，验证方式选择`DNS验证`
   5. `1panel`网站启用`https`，SSL选择刚才申请的证书
   6. 直接执行`deploy.py`脚本部署
      ```bash
      python deploy.py
      ```
      或者手动部署：
      1. 生成静态文件
         ```bash
         mkdocs build
         ```
      2. 上传`site`文件夹到服务器网站根目录，可以使用SCP命令上传
         ```bash
         # 先清空远程目录，再上传新文件
         ssh -i "C:/Users/youti/.ssh/id_ed25519_1panel" root@youtian95.cn "rm -rf /opt/1panel/www/sites/standards.youtian95.cn/index/*"
         scp -r -i "C:/Users/youti/.ssh/id_ed25519_1panel" ./site/* root@youtian95.cn:/opt/1panel/www/sites/standards.youtian95.cn/index/
         ```
         其中`-i`参数指定SSH密钥文件路径，id_ed25519_1panel密钥文件的本地路径在`1panel`中找到

File: Books/docs/混凝土结构设计规范 GB 50010-2010/附录K 与时间相关的预应力损失/附录K 与时间相关的预应力损失.md
附录 K 与时间相关的预应力损失

K.0.1 混凝土收缩和徐变引起预应力筋的预应力损失终极值可按下列规定计算：

1 受拉区纵向预应力筋的预应力损失终极值  $ \sigma_{l5} $ 

 $$ \sigma_{l5}=\frac{0.9\alpha_{\mathrm{p}}\sigma_{\mathrm{pc}}\varphi_{\infty}+E_{\mathrm{s}}\varepsilon_{\infty}}{1+15\rho} $$ 

式中： $ \sigma_{pc} $  ——受拉区预应力筋合力点处由预加力（扣除相应阶段预应力损失）和梁自重产生的混凝土法向压应力，其值不得大于 $ 0.5f_{cu}^{\prime} $ ；简支梁可取跨中截面与1/4跨度处截面的平均值；连续梁和框架可取若干有代表性截面的平均值；

 $ \varphi_{\infty} $ ——混凝土徐变系数终极值；

 $ \varepsilon_{\infty} $ ——混凝土收缩应变终极值；

 $ E_{s} $ ——预应力筋弹性模量；

 $ \alpha_{p} $  ——预应力筋弹性模量与混凝土弹性模量的比值；

$\rho$——受拉区预应力筋和普通钢筋的配筋率：先张法构件，$\rho=(A_{\mathrm{p}}+A_{\mathrm{s}})/A_{0}$；后张法构件，$\rho=(A_{\mathrm{p}}+A_{\mathrm{s}})/A_{\mathrm{n}}$；对于对称配置预应力筋和普通钢筋的构件，配筋率$\rho$取钢筋总截面面积的一半。

当无可靠资料时， $ \varphi_{\infty} $ 、 $ \varepsilon_{\infty} $  值可按表 K.0.1-1 及表 K.0.1-2 采用。如结构处于年平均相对湿度低于 40% 的环境下，表列数值应增加 30%。

<div style="text-align: center;">表 K.0.1-1 混凝土收缩应变终极值  $ \varepsilon_{\infty} $  ( $ \times10^{-4} $ )</div>



<table border=1 style='margin: auto; width: max-content;'><tr><td colspan="2">年平均相对湿度 RH</td><td colspan="4">40%≤RH&lt;70%</td><td colspan="4">70%≤RH≤99%</td></tr><tr><td colspan="2">理论厚度 2A/u（mm）</td><td style='text-align: center;'>100</td><td style='text-align: center;'>200</td><td style='text-align: center;'>300</td><td style='text-align: center;'>≥600</td><td style='text-align: center;'>100</td><td style='text-align: center;'>200</td><td style='text-align: center;'>300</td><td style='text-align: center;'>≥600</td></tr><tr><td rowspan="7">预加应力时的 混凝土龄期 t0 （d）</td><td style='text-align: center;'>3</td><td style='text-align: center;'>4.83</td><td style='text-align: center;'>4.09</td><td style='text-align: center;'>3.57</td><td style='text-align: center;'>3.09</td><td style='text-align: center;'>3.47</td><td style='text-align: center;'>2.95</td><td style='text-align: center;'>2.60</td><td style='text-align: center;'>2.26</td></tr><tr><td style='text-align: center;'>7</td><td style='text-align: center;'>4.35</td><td style='text-align: center;'>3.89</td><td style='text-align: center;'>3.44</td><td style='text-align: center;'>3.01</td><td style='text-align: center;'>3.12</td><td style='text-align: center;'>2.80</td><td style='text-align: center;'>2.49</td><td style='text-align: center;'>2.18</td></tr><tr><td style='text-align: center;'>10</td><td style='text-align: center;'>4.06</td><td style='text-align: center;'>3.77</td><td style='text-align: center;'>3.37</td><td style='text-align: center;'>2.96</td><td style='text-align: center;'>2.91</td><td style='text-align: center;'>2.70</td><td style='text-align: center;'>2.42</td><td style='text-align: center;'>2.14</td></tr><tr><td style='text-align: center;'>14</td><td style='text-align: center;'>3.73</td><td style='text-align: center;'>3.62</td><td style='text-align: center;'>3.27</td><td style='text-align: center;'>2.91</td><td style='text-align: center;'>2.67</td><td style='text-align: center;'>2.59</td><td style='text-align: center;'>2.35</td><td style='text-align: center;'>2.10</td></tr><tr><td style='text-align: center;'>28</td><td style='text-align: center;'>2.90</td><td style='text-align: center;'>3.20</td><td style='text-align: center;'>3.01</td><td style='text-align: center;'>2.77</td><td style='text-align: center;'>2.07</td><td style='text-align: center;'>2.28</td><td style='text-align: center;'>2.15</td><td style='text-align: center;'>1.98</td></tr><tr><td style='text-align: center;'>60</td><td style='text-align: center;'>1.92</td><td style='text-align: center;'>2.54</td><td style='text-align: center;'>2.58</td><td style='text-align: center;'>2.54</td><td style='text-align: center;'>1.37</td><td style='text-align: center;'>1.80</td><td style='text-align: center;'>1.82</td><td style='text-align: center;'>1.80</td></tr><tr><td style='text-align: center;'>≥90</td><td style='text-align: center;'>1.45</td><td style='text-align: center;'>2.12</td><td style='text-align: center;'>2.27</td><td style='text-align: center;'>2.38</td><td style='text-align: center;'>1.03</td><td style='text-align: center;'>1.50</td><td style='text-align: center;'>1.60</td><td style='text-align: center;'>1.68</td></tr></table>

<div style="text-align: center;">表 K.0.1-2 混凝土徐变系数终极值  $ \varphi_{\infty} $ </div>



<table border=1 style='margin: auto; width: max-content;'><tr><td colspan="2">年平均相对湿度 RH</td><td colspan="4">40%≤RH＜70%</td><td colspan="4">70%≤RH≤99%</td></tr><tr><td colspan="2">理论厚度 2A/u（mm）</td><td style='text-align: center;'>100</td><td style='text-align: center;'>200</td><td style='text-align: center;'>300</td><td style='text-align: center;'>≥600</td><td style='text-align: center;'>100</td><td style='text-align: center;'>200</td><td style='text-align: center;'>300</td><td style='text-align: center;'>≥600</td></tr><tr><td rowspan="7">预加应力时的 混凝土龄期 t0 （d）</td><td style='text-align: center;'>3</td><td style='text-align: center;'>3.51</td><td style='text-align: center;'>3.14</td><td style='text-align: center;'>2.94</td><td style='text-align: center;'>2.63</td><td style='text-align: center;'>2.78</td><td style='text-align: center;'>2.55</td><td style='text-align: center;'>2.43</td><td style='text-align: center;'>2.23</td></tr><tr><td style='text-align: center;'>7</td><td style='text-align: center;'>3.00</td><td style='text-align: center;'>2.68</td><td style='text-align: center;'>2.51</td><td style='text-align: center;'>2.25</td><td style='text-align: center;'>2.37</td><td style='text-align: center;'>2.18</td><td style='text-align: center;'>2.08</td><td style='text-align: center;'>1.91</td></tr><tr><td style='text-align: center;'>10</td><td style='text-align: center;'>2.80</td><td style='text-align: center;'>2.51</td><td style='text-align: center;'>2.35</td><td style='text-align: center;'>2.10</td><td style='text-align: center;'>2.22</td><td style='text-align: center;'>2.04</td><td style='text-align: center;'>1.94</td><td style='text-align: center;'>1.78</td></tr><tr><td style='text-align: center;'>14</td><td style='text-align: center;'>2.63</td><td style='text-align: center;'>2.35</td><td style='text-align: center;'>2.21</td><td style='text-align: center;'>1.97</td><td style='text-align: center;'>2.08</td><td style='text-align: center;'>1.91</td><td style='text-align: center;'>1.82</td><td style='text-align: center;'>1.67</td></tr><tr><td style='text-align: center;'>28</td><td style='text-align: center;'>2.31</td><td style='text-align: center;'>2.06</td><td style='text-align: center;'>1.93</td><td style='text-align: center;'>1.73</td><td style='text-align: center;'>1.82</td><td style='text-align: center;'>1.68</td><td style='text-align: center;'>1.60</td><td style='text-align: center;'>1.47</td></tr><tr><td style='text-align: center;'>60</td><td style='text-align: center;'>1.99</td><td style='text-align: center;'>1.78</td><td style='text-align: center;'>1.67</td><td style='text-align: center;'>1.49</td><td style='text-align: center;'>1.58</td><td style='text-align: center;'>1.45</td><td style='text-align: center;'>1.38</td><td style='text-align: center;'>1.27</td></tr><tr><td style='text-align: center;'>≥90</td><td style='text-align: center;'>1.85</td><td style='text-align: center;'>1.65</td><td style='text-align: center;'>1.55</td><td style='text-align: center;'>1.38</td><td style='text-align: center;'>1.46</td><td style='text-align: center;'>1.34</td><td style='text-align: center;'>1.28</td><td style='text-align: center;'>1.17</td></tr></table>

注：1 预加力时的混凝土龄期，先张法构件可取3d~7d，后张法构件可取7d~28d；

2 A 为构件截面面积，u 为该截面与大气接触的周边长度；当构件为变截面时，A 和 u 均可取其平均值；

3 本表适用于由一般的硅酸盐类水泥或快硬水泥配置而成的混凝土；表中数值系按强度等级 C40 混凝土计算所得，对 C50 及以上混凝土，表列数值应乘以  $ \sqrt{\frac{32.4}{f_{ck}}} $ ，式中  $ f_{ck} $  为混凝土轴心抗压强度标准值（MPa）；

4 本表适用于季节性变化的平均温度 $ -20℃～+40℃ $ ；

5 当实际构件的理论厚度和预加力时的混凝土龄期为表列数值的中间值时，可按线性内插法确定。

2 受压区纵向预应力筋的预应力损失终极值  $ \sigma_{15}^{\prime} $ 

 $$ \sigma_{t5}^{^{\prime}}=\frac{0.9\alpha_{\mathrm{p}}\sigma_{\mathrm{pc}}^{^{\prime}}\varphi_{\infty}+E_{\mathrm{s}}\varepsilon_{\infty}}{1+15\rho^{^{\prime}}} $$ 

式中： $ \sigma_{pc}^{\prime} $  ——受压区预应力筋合力点处由预加力（扣除相应阶段预应力损失）和梁自重产生的混凝土法向压应力，其值不得大于 $ 0.5f_{cu}^{\prime} $ ，当 $ \sigma_{pc}^{\prime} $ 为拉应力时，取 $ \sigma_{pc}^{\prime}=0 $ ；

 $ \rho^{\prime} $ ——受压区预应力筋和普通钢筋的配筋率：先张法构件， $ \rho^{\prime}=(A_{\mathrm{p}}^{\prime}+A_{\mathrm{s}}^{\prime})/A_{0} $ ；后张法构件， $ \rho^{\prime}=(A_{\mathrm{p}}^{\prime}+A_{\mathrm{s}}^{\prime})/A_{\mathrm{n}} $ 。

注：受压区配置预应力筋 $ A_{p}^{\prime} $ 及普通钢筋 $ A_{s}^{\prime} $ 的构件，在计算公式（K.0.1-1）、公式（K.0.1-2）中的 $ \sigma_{pc} $ 及 $ \sigma_{pc}^{\prime} $ 时，应按截面全部预加力进行计算。

K.0.2 考虑时间影响的混凝土收缩和徐变引起的预应力损失值，可由第 K.0.1 条计算的预应力损失终极值  $ \sigma_{l5} $ 、 $ \sigma_{l5}^{\prime} $  乘以表 K.0.2 中相应的系数确定。

考虑时间影响的预应力筋应力松弛引起的预应力损失值，可由本规范第10.2.1条计算的预应力损失值 $ \sigma_{l4} $ 乘以表K.0.2中相应的系数确定。

<div style="text-align: center;">表 K.0.2 随时间变化的预应力损失系数</div>



<table border=1 style='margin: auto; width: max-content;'><tr><td style='text-align: center;'>时间（d）</td><td style='text-align: center;'>松弛损失系数</td><td style='text-align: center;'>收缩徐变损失系数</td></tr><tr><td style='text-align: center;'>2</td><td style='text-align: center;'>0.50</td><td style='text-align: center;'>—</td></tr><tr><td style='text-align: center;'>10</td><td style='text-align: center;'>0.77</td><td style='text-align: center;'>0.33</td></tr><tr><td style='text-align: center;'>20</td><td style='text-align: center;'>0.88</td><td style='text-align: center;'>0.37</td></tr><tr><td style='text-align: center;'>30</td><td style='text-align: center;'>0.95</td><td style='text-align: center;'>0.40</td></tr><tr><td style='text-align: center;'>40</td><td rowspan="6">1.00</td><td style='text-align: center;'>0.43</td></tr><tr><td style='text-align: center;'>60</td><td style='text-align: center;'>0.50</td></tr><tr><td style='text-align: center;'>90</td><td style='text-align: center;'>0.60</td></tr><tr><td style='text-align: center;'>180</td><td style='text-align: center;'>0.75</td></tr><tr><td style='text-align: center;'>365</td><td style='text-align: center;'>0.85</td></tr><tr><td style='text-align: center;'>1095</td><td style='text-align: center;'>1.00</td></tr></table>

注：1 先张法预应力混凝土构件的松弛损失时间从张拉完成开始计算，收缩徐变损失从放张完成开始计算；

2 后张法预应力混凝土构件的松弛损失、收缩徐变损失均从张拉完成开始计算。
