Repository: youtian95/Books_OCR

# 土木在线标准

本项目将土木工程的相关标准电子化，方便查阅和学习。通过PaddleOCR-VL对PDF格式的标准进行文字识别和排版，生成Markdown格式的电子文档。

## 特性

 - 数学公式的latex复制
 - 公式、章节跳转

## 收录的标准
---

 - [x] 《钢结构设计标准》GB 50017-2017
 - [ ] 《混凝土结构设计规范》GB 50010-2010
 - [ ] 《建筑结构荷载规范》GB 50009-2012
 - [x] 《建筑抗震设计规范》GB 50011-2010
 - [ ] 《工程结构通用规范》GB 55001-2021

## PaddleOCR-VL 使用 ([官方文档](https://www.paddleocr.ai/main/version3.x/pipeline_usage/PaddleOCR-VL.html))
---

### Autodl云端使用步骤

#### Autodl租用服务器并克隆镜像

如果不熟悉Autodl怎么租服务器，需要去查一下官方资料。

在社区镜像中搜索`PaddlePaddle/PaddleOCR/PaddleOCR-VL-WEB`这个镜像，然后克隆开卡。

#### 执行任务

 1. 将本地的`client_vllm.py`和`files_in`文件夹拖拽上传到远程服务器的目录下
 1. 在命令行运行下列命令启动API服务（`VScode`中`ctrl+~`就可以添加终端）：
    ```bash
    paddlex_genai_server --model_name PaddleOCR-VL-0.9B --backend vllm --port 8118
    ```
    看到最后一行`Application startup complete.`表示运行成功
 1. 打开一个新的终端窗口，运行下列命令调用`client_vllm.py`执行任务：
    ```python
    python client_vllm.py --in_dir "./files_in" --out_dir "./output" --skip_processed
    ```
    其中`--in_dir`参数指定输入文件夹路径，`--out_dir`参数指定输出文件夹路径，会提取文件夹所有的pdf文件进行识别，`--skip_processed`参数表示跳过已经处理过的文件（即输出目录中已经存在对应结果文件的文件）
 1. 任务完成后，识别结果会保存在`output`文件夹中
 1. 通过`scp`命令或者`VScode`下载`output`文件夹到本地电脑。在本地电脑输入类似下面的`scp`命令（假设Autodl服务器SSH端口是`43668`，从Autodl实例可以复制具体的登录指令查看端口）：
    ```bash
    scp -rP 43668 root@connect.westc.gpuhub.com:"/root/output/*" <本地文件/文件夹>
    ```

#### （可选）通过VScode远程连接Autodl服务器下载文件

`jupyterlab`下载不了文件夹，只能下载文件

 - 打开`VScode`，安装`Remote - SSH`插件
 - 点击左下角的绿色按钮，选择`Remote-SSH: Connect to Host...`
 - 输入Autodl服务器的SSH连接信息，就是在Autodl实例界面的登录指令比如`ssh -p 9090 root@connect.westc.gpuhub.com`，连接到服务器
 - 中间需要输入密码，也在Autodl实例界面可以复制
 - 然后可以进入根目录
 - 可以在命令行测试`pip show paddleocr`，如果能显示版本信息说明连接成功

### 本地电脑使用

简单的文档可以运行，但是复杂的文件会内存爆满导致死机。

 1. 命令行中启动容器：
    ```bash
    docker run -it -p 9001:9001 --gpus all --user root ccr-2vdh3abv-pub.cnc.bj.baidubce.com/paddlepaddle/paddleocr-vl:latest-offline /bin/bash
    ```
 1. 进入`PaddleOCR-VL`容器
     - 从`VScode`的`Container`插件`Attach Visual Studio Code`进入容器
     - 进入`/PaddleOCR-VL`目录
 2. 将需要识别的文件和代码文件`clent_demo.py`放入`/PaddleOCR-VL/`目录下
 3. 执行代码
     - 从命令行运行代码
        ```bash
        python client_demo.py
        ```
     - 识别结果会保存在`/PaddleOCR-VL/`目录下的`output`文件夹中
     - 右键下载`output`文件夹到本地

## MkDocs搭建电子书网站
---

### 生成静态文件
   1. 安装MkDocs和Material主题
      ```bash
      pip install mkdocs-material
      ```
   2. 在项目根目录下创建`mkdocs.yml`配置文件，参考本项目中的`Books/mkdocs.yml`
   3. 在项目根目录下创建`docs`文件夹，将Markdown文件放入`docs`文件夹中，参考本项目中的`Books/docs/`
   4. 数学公式支持，需要修改`mkdocs.yml`文件和添加`javascript`文件，参考本项目中的`Books/mkdocs.yml`和`Books/docs/javascripts/config.js`
   5. 运行本地预览
      ```bash
      mkdocs serve
      ```

### 部署到服务器

   1. `1panel`中创建一个新的网站，设置域名`standards.youtian95.cn`，选择`静态网站`类型
   2. 阿里云中解析域名`standards.youtian95.cn`到服务器IP地址
   3. 如果阿里云安全组没有开放`80`和`443`端口，需要去阿里云控制台开放这两个端口
   4. `1panel`中申请SSL证书，验证方式选择`DNS验证`
   5. `1panel`网站启用`https`，SSL选择刚才申请的证书
   6. 直接执行`deploy.py`脚本部署
      ```bash
      python deploy.py
      ```
      或者手动部署：
      1. 生成静态文件
         ```bash
         mkdocs build
         ```
      2. 上传`site`文件夹到服务器网站根目录，可以使用SCP命令上传
         ```bash
         # 先清空远程目录，再上传新文件
         ssh -i "C:/Users/youti/.ssh/id_ed25519_1panel" root@youtian95.cn "rm -rf /opt/1panel/www/sites/standards.youtian95.cn/index/*"
         scp -r -i "C:/Users/youti/.ssh/id_ed25519_1panel" ./site/* root@youtian95.cn:/opt/1panel/www/sites/standards.youtian95.cn/index/
         ```
         其中`-i`参数指定SSH密钥文件路径，id_ed25519_1panel密钥文件的本地路径在`1panel`中找到

File: Books/docs/钢结构设计标准 GB50017-2017/4 材料/4 材料.md


## 4 材料

### 4.1 钢材牌号及标准

4.1.1 钢材宜采用 Q235、Q345、Q390、Q420、Q460 和 Q345GJ 钢，其质量应分别符合现行国家标准《碳素结构钢》GB/T 700、《低合金高强度结构钢》GB/T 1591 和《建筑结构用钢板》GB/T 19879 的规定。结构用钢板、热轧工字钢、槽钢、角钢、H 型钢和钢管等型材产品的规格、外形、重量及允许偏差应符合国家现行相关标准的规定。

4.1.2 焊接承重结构为防止钢材的层状撕裂而采用 Z 向钢时，其质量应符合现行国家标准《厚度方向性能钢板》GB/T 5313 的规定。

4.1.3 处于外露环境，且对耐腐蚀有特殊要求或处于侵蚀性介质环境中的承重结构，可采用 Q235NH、Q355NH 和 Q415NH 牌号的耐候结构钢，其质量应符合现行国家标准《耐候结构钢》GB/T 4171 的规定。

4.1.4 非焊接结构用铸钢件的质量应符合现行国家标准《一般工程用铸造碳钢件》GB/T 11352的规定，焊接结构用铸钢件的质量应符合现行国家标准《焊接结构用铸钢件》GB/T 7659的规定。

4.1.5 当采用本标准未列出的其他牌号钢材时，宜按照现行国家标准《建筑结构可靠度设计统一标准》GB 50068 进行统计分析，研究确定其设计指标及适用范围。

### 4.2 连接材料型号及标准

4.2.1 钢结构用焊接材料应符合下列规定：

1 手工焊接所用的焊条应符合现行国家标准《非合金钢及细晶粒钢焊条》GB/T 5117的规定，所选用的焊条型号应与主体金属力学性能相适应；

2 自动焊或半自动焊用焊丝应符合现行国家标准《熔化焊用钢丝》GB/T 14957、《气体保护电弧焊用碳钢、低合金钢焊丝》GB/T 8110，及《碳钢药芯焊丝》GB/T 10045、《低合金钢药芯焊丝》GB/T 17493 的规定；

3 埋弧焊用焊丝和焊剂应符合现行国家标准《埋弧焊用碳钢焊丝和焊剂》GB/T 5293、《埋弧焊用低合金钢焊丝和焊剂》GB/T 12470 的规定。

4.2.2 钢结构用紧固件材料应符合下列规定：

1 钢结构连接用 4.6 级与 4.8 级普通螺栓（C 级螺栓）及 5.6 级与 8.8 级普通螺栓（A 级或 B 级螺栓），其质量应符合现行国家标准《紧固件机械性能螺栓、螺钉和螺柱》GB/T 3098.1

和《紧固件公差螺栓、螺钉、螺柱和螺母》GB/T 3103.1的规定。C级螺栓与A级、B级螺栓的规格和尺寸应分别符合现行国家标准《六角头螺栓C级》GB/T 5780与《六角头螺栓》GB/T 5782的规定；

2 圆柱头焊（栓）钉连接件的质量应符合现行国家标准《电弧螺柱焊用圆柱头焊钉》GB/T 10433 的规定；

3 钢结构用大六角高强度螺栓的质量应符合现行国家标准《钢结构用高强度大六角头螺栓》GB/T 1228、《钢结构用高强度大六角螺母》GB/T 1229、《钢结构用高强度垫圈》GB/T 1230、《钢结构用高强度大六角头螺栓、大六角螺母、垫圈技术条件》GB/T 1231 的规定。扭剪型高强度螺栓的质量应符合现行国家标准《钢结构用扭剪型高强度螺栓连接副》GB/T 3632 的规定；

4 螺栓球节点用高强度螺栓的质量应符合现行国家标准《钢网架螺栓球节点用高强度螺栓》GB/T 16939 的规定；

5 连接用铆钉应采用 BL2 或 BL3 号钢制成，其质量应符合现行行业标准《标准件用碳素钢热轧圆钢及盘条》YB/T4155-2006 的规定。

### 4.3 材料选用

4.3.1 结构钢材的选用应遵循技术可靠、经济合理的原则，综合考虑结构的重要性、荷载特征、结构形式、应力状态、连接方法、工作环境、钢材厚度和价格等因素，选用合适的钢材牌号和材性保证项目。

4.3.2 承重结构所用的钢材应具有屈服强度、抗拉强度、断后伸长率和硫、磷含量的合格保证，对焊接结构尚应具有碳当量的合格保证。焊接承重结构以及重要的非焊接承重结构采用的钢材应具有冷弯试验的合格保证；对直接承受动力荷载或需验算疲劳的构件所用钢材尚应具有冲击韧性的合格保证。

4.3.3 钢材质量等级的选用应符合下列规定：

1 A 级钢仅可用于结构工作温度高于  $ 0^{\circ} $ C 的不需要验算疲劳的结构，且 Q235A 钢不宜用于焊接结构。

2 需验算疲劳的焊接结构用钢材应符合下列规定：

1）当工作温度高于  $ 0^{\circ} $ C 时其质量等级不应低于 B 级；

2）当工作温度不高于  $ 0^{\circ} $ C 但高于  $ -20^{\circ} $ C 时，Q235、Q345 钢不应低于 C 级，Q390、Q420 及 Q460 钢不应低于 D 级；

3) 当工作温度不高于-20℃时，Q235钢和Q345钢不应低于D级，Q390钢、Q420钢、Q460钢应选用E级。

3 需验算疲劳的非焊接结构，其钢材质量等级要求可较上述焊接结构降低一级但不应低于 B 级。吊车起重量不小于 50t 的中级工作制吊车梁，其质量等级要求应与需要验算疲劳的构件相同。

4.3.4 工作温度不高于 $ -20^{\circ}C $ 的受拉构件及承重构件的受拉板材应符合下列规定：

1 所用钢材厚度或直径不宜大于 40mm，质量等级不宜低于 C 级；

2 当钢材厚度或直径不小于  $ 40 \, mm $  时，其质量等级不宜低于 D 级；

3 重要承重结构的受拉板材宜满足现行国家标准《建筑结构用钢板》GB/T 19879 的要求。

4.3.5 在 T 形、十字形和角形焊接的连接节点中，当其板件厚度不小于 40mm 且沿板厚方向有较高撕裂拉力作用，包括较高约束拉应力作用时，该部位板件钢材宜具有厚度方向抗撕裂性能即 Z 向性能的合格保证，其沿板厚方向断面收缩率不小于按现行国家标准《厚度方向性能钢板》GB/T 5313 规定的 Z15 级允许限值。钢板厚度方向承载性能等级应根据节点形式、板厚、熔深或焊缝尺寸、焊接时节点拘束度以及预热、后热情况等综合确定。

4.3.6 采用塑性设计的结构及进行弯矩调幅的构件，所采用的钢材应符合下列规定：

1 屈强比不应大于 0.85;

2 钢材应有明显的屈服台阶，且伸长率不应小于 20%。

4.3.7 钢管结构中的无加劲直接焊接相贯节点，其管材的屈强比不宜大于0.8；与受拉构件焊接连接的钢管，当管壁厚度大于25mm且沿厚度方向承受较大拉应力时，应采取措施防止层状撕裂。

4.3.8 连接材料的选用应符合下列规定：

1 焊条或焊丝的型号和性能应与相应母材的性能相适应，其熔敷金属的力学性能应符合设计规定，且不应低于相应母材标准的下限值；

2 对直接承受动力荷载或需要验算疲劳的结构，以及低温环境下工作的厚板结构，宜采用低氢型焊条；

3 连接薄钢板采用的自攻螺钉、钢拉铆钉（环槽铆钉）、射钉等应符合有关标准的规定。

4.3.9 锚栓可选用 Q235、Q345、Q390 或强度更高的钢材，其质量等级不宜低于 B 级。工作温度不高于  $ -20^{\circ}C $  时，锚栓尚应满足本标准第 4.3.4 条的要求。

### 4.4 设计指标和设计参数

4.4.1 钢材的设计用强度指标，应根据钢材牌号、厚度或直径按表4.4.1采用。

<div style="text-align: center;">表 4.4.1 钢材的设计用强度指标  $ (N/mm^{2}) $ </div>



<table border=1 style='margin: auto; width: max-content;'><tr><td rowspan="2" colspan="2">钢材牌号</td><td rowspan="2">钢材厚度或直径(mm)</td><td colspan="3">强度设计值</td><td style='text-align: center;'>屈服强度</td><td style='text-align: center;'>抗拉强度</td></tr><tr><td style='text-align: center;'>抗拉、抗压、抗弯f</td><td style='text-align: center;'>抗剪f</td><td style='text-align: center;'>端面承压(刨平顶紧)f_{ce}</td><td style='text-align: center;'>f_{y}</td><td style='text-align: center;'>f_{u}</td></tr><tr><td rowspan="3">碳素结构钢</td><td rowspan="3">Q235</td><td style='text-align: center;'>≤16</td><td style='text-align: center;'>215</td><td style='text-align: center;'>125</td><td rowspan="3">320</td><td style='text-align: center;'>235</td><td rowspan="3">370</td></tr><tr><td style='text-align: center;'>&gt;16,≤40</td><td style='text-align: center;'>205</td><td style='text-align: center;'>120</td><td style='text-align: center;'>225</td></tr><tr><td style='text-align: center;'>&gt;40,≤100</td><td style='text-align: center;'>200</td><td style='text-align: center;'>115</td><td style='text-align: center;'>215</td></tr><tr><td rowspan="17">低合金高强度结构钢</td><td rowspan="5">Q345</td><td style='text-align: center;'>≤16</td><td style='text-align: center;'>305</td><td style='text-align: center;'>175</td><td rowspan="5">400</td><td style='text-align: center;'>345</td><td rowspan="5">470</td></tr><tr><td style='text-align: center;'>&gt;16,≤40</td><td style='text-align: center;'>295</td><td style='text-align: center;'>170</td><td style='text-align: center;'>335</td></tr><tr><td style='text-align: center;'>&gt;40,≤63</td><td style='text-align: center;'>290</td><td style='text-align: center;'>165</td><td style='text-align: center;'>325</td></tr><tr><td style='text-align: center;'>&gt;63,≤80</td><td style='text-align: center;'>280</td><td style='text-align: center;'>160</td><td style='text-align: center;'>315</td></tr><tr><td style='text-align: center;'>&gt;80,≤100</td><td style='text-align: center;'>270</td><td style='text-align: center;'>155</td><td style='text-align: center;'>305</td></tr><tr><td rowspan="4">Q390</td><td style='text-align: center;'>≤16</td><td style='text-align: center;'>345</td><td style='text-align: center;'>200</td><td rowspan="4">415</td><td style='text-align: center;'>390</td><td rowspan="4">490</td></tr><tr><td style='text-align: center;'>&gt;16,≤40</td><td style='text-align: center;'>330</td><td style='text-align: center;'>190</td><td style='text-align: center;'>370</td></tr><tr><td style='text-align: center;'>&gt;40,≤63</td><td style='text-align: center;'>310</td><td style='text-align: center;'>180</td><td style='text-align: center;'>350</td></tr><tr><td style='text-align: center;'>&gt;63,≤100</td><td style='text-align: center;'>295</td><td style='text-align: center;'>170</td><td style='text-align: center;'>330</td></tr><tr><td rowspan="4">Q420</td><td style='text-align: center;'>≤16</td><td style='text-align: center;'>375</td><td style='text-align: center;'>215</td><td rowspan="4">440</td><td style='text-align: center;'>420</td><td rowspan="4">520</td></tr><tr><td style='text-align: center;'>&gt;16,≤40</td><td style='text-align: center;'>355</td><td style='text-align: center;'>205</td><td style='text-align: center;'>400</td></tr><tr><td style='text-align: center;'>&gt;40,≤63</td><td style='text-align: center;'>320</td><td style='text-align: center;'>185</td><td style='text-align: center;'>380</td></tr><tr><td style='text-align: center;'>&gt;63,≤100</td><td style='text-align: center;'>305</td><td style='text-align: center;'>175</td><td style='text-align: center;'>360</td></tr><tr><td rowspan="4">Q460</td><td style='text-align: center;'>≤16</td><td style='text-align: center;'>410</td><td style='text-align: center;'>235</td><td rowspan="4">470</td><td style='text-align: center;'>460</td><td rowspan="4">550</td></tr><tr><td style='text-align: center;'>&gt;16,≤40</td><td style='text-align: center;'>390</td><td style='text-align: center;'>225</td><td style='text-align: center;'>440</td></tr><tr><td style='text-align: center;'>&gt;40,≤63</td><td style='text-align: center;'>355</td><td style='text-align: center;'>205</td><td style='text-align: center;'>420</td></tr><tr><td style='text-align: center;'>&gt;63,≤100</td><td style='text-align: center;'>340</td><td style='text-align: center;'>195</td><td style='text-align: center;'>400</td></tr></table>

注：1 表中直径指实芯棒材直径，厚度系指计算点的钢材或钢管壁厚度，对轴心受拉和轴心受压构件系指截面中较厚板件的厚度。

2 冷弯型材和冷弯钢管，其强度设计值应按现行有关国家标准的规定采用。

4.4.2 建筑结构用钢板的设计用强度指标，可根据钢材牌号、厚度或直径按表 4.4.2 采用。

<div style="text-align: center;">表 4.4.2 建筑结构用钢板的设计用强度指标（N/mm²）</div>



<table border=1 style='margin: auto; width: max-content;'><tr><td rowspan="2">建筑结构用钢板</td><td rowspan="2">钢材厚度或直径（mm）</td><td colspan="3">强度设计值</td><td rowspan="2">屈服强度 $ f_{y} $</td><td rowspan="2">抗拉强度 $ f_{u} $</td></tr><tr><td style='text-align: center;'>抗拉、抗压、抗弯 $ f $</td><td style='text-align: center;'>抗剪 $ f_{v} $</td><td style='text-align: center;'>端面承压（刨平顶紧） $ f_{ce} $</td></tr><tr><td rowspan="2">Q345GJ</td><td style='text-align: center;'>&gt;16, $ \leq $ 50</td><td style='text-align: center;'>325</td><td style='text-align: center;'>190</td><td rowspan="2">415</td><td style='text-align: center;'>345</td><td rowspan="2">490</td></tr><tr><td style='text-align: center;'>&gt;50, $ \leq $ 100</td><td style='text-align: center;'>300</td><td style='text-align: center;'>175</td><td style='text-align: center;'>335</td></tr></table>

##4.4.3 结构用无缝钢管的强度指标应按表 4.4.3 采用。

<div style="text-align: center;">表 4.4.3 结构设计用无缝钢管的强度指标  $ (N/mm^{2}) $ </div>



<table border=1 style='margin: auto; width: max-content;'><tr><td rowspan="2">钢管钢材牌号</td><td rowspan="2">壁厚(mm)</td><td colspan="3">强度设计值</td><td rowspan="2">屈服强度f y</td><td rowspan="2">抗拉强度f u</td></tr><tr><td style='text-align: center;'>抗拉、抗压和抗弯f</td><td style='text-align: center;'>抗剪f v</td><td style='text-align: center;'>端面承压(刨平顶紧)f ∞</td></tr><tr><td rowspan="3">Q235</td><td style='text-align: center;'>≤16</td><td style='text-align: center;'>215</td><td style='text-align: center;'>125</td><td rowspan="3">320</td><td style='text-align: center;'>235</td><td rowspan="3">375</td></tr><tr><td style='text-align: center;'>&gt;16,≤30</td><td style='text-align: center;'>205</td><td style='text-align: center;'>120</td><td style='text-align: center;'>225</td></tr><tr><td style='text-align: center;'>&gt;30</td><td style='text-align: center;'>195</td><td style='text-align: center;'>115</td><td style='text-align: center;'>215</td></tr><tr><td rowspan="3">Q345</td><td style='text-align: center;'>≤16</td><td style='text-align: center;'>305</td><td style='text-align: center;'>175</td><td rowspan="3">400</td><td style='text-align: center;'>345</td><td rowspan="3">470</td></tr><tr><td style='text-align: center;'>&gt;16,≤30</td><td style='text-align: center;'>290</td><td style='text-align: center;'>170</td><td style='text-align: center;'>325</td></tr><tr><td style='text-align: center;'>&gt;30</td><td style='text-align: center;'>260</td><td style='text-align: center;'>150</td><td style='text-align: center;'>295</td></tr><tr><td rowspan="3">Q390</td><td style='text-align: center;'>≤16</td><td style='text-align: center;'>345</td><td style='text-align: center;'>200</td><td rowspan="3">415</td><td style='text-align: center;'>390</td><td rowspan="3">490</td></tr><tr><td style='text-align: center;'>&gt;16,≤30</td><td style='text-align: center;'>330</td><td style='text-align: center;'>190</td><td style='text-align: center;'>370</td></tr><tr><td style='text-align: center;'>&gt;30</td><td style='text-align: center;'>310</td><td style='text-align: center;'>180</td><td style='text-align: center;'>350</td></tr><tr><td rowspan="3">Q420</td><td style='text-align: center;'>≤16</td><td style='text-align: center;'>375</td><td style='text-align: center;'>220</td><td rowspan="3">445</td><td style='text-align: center;'>420</td><td rowspan="3">520</td></tr><tr><td style='text-align: center;'>&gt;16,≤30</td><td style='text-align: center;'>355</td><td style='text-align: center;'>205</td><td style='text-align: center;'>400</td></tr><tr><td style='text-align: center;'>&gt;30</td><td style='text-align: center;'>340</td><td style='text-align: center;'>195</td><td style='text-align: center;'>380</td></tr><tr><td rowspan="3">Q460</td><td style='text-align: center;'>≤16</td><td style='text-align: center;'>410</td><td style='text-align: center;'>240</td><td rowspan="3">470</td><td style='text-align: center;'>460</td><td rowspan="3">550</td></tr><tr><td style='text-align: center;'>&gt;16,≤30</td><td style='text-align: center;'>390</td><td style='text-align: center;'>225</td><td style='text-align: center;'>440</td></tr><tr><td style='text-align: center;'>&gt;30</td><td style='text-align: center;'>355</td><td style='text-align: center;'>205</td><td style='text-align: center;'>420</td></tr></table>

<div style="text-align: center;">表 4.4.4 铸钢件的强度设计值（N/mm²）</div>



<table border=1 style='margin: auto; width: max-content;'><tr><td style='text-align: center;'>类别</td><td style='text-align: center;'>钢号</td><td style='text-align: center;'>铸件厚度(mm)</td><td style='text-align: center;'>抗拉、抗压和抗弯f</td><td style='text-align: center;'>抗剪f_v</td><td style='text-align: center;'>端面承压(刨平顶紧)f_{ce}</td></tr><tr><td rowspan="3">非焊接结构用铸钢件</td><td style='text-align: center;'>ZG230-450</td><td rowspan="3">≤100</td><td style='text-align: center;'>180</td><td style='text-align: center;'>105</td><td style='text-align: center;'>290</td></tr><tr><td style='text-align: center;'>ZG270-500</td><td style='text-align: center;'>210</td><td style='text-align: center;'>120</td><td style='text-align: center;'>325</td></tr><tr><td style='text-align: center;'>ZG310-570</td><td style='text-align: center;'>240</td><td style='text-align: center;'>140</td><td style='text-align: center;'>370</td></tr><tr><td rowspan="4">焊接结构用铸钢件</td><td style='text-align: center;'>ZG230-450H</td><td rowspan="4">≤100</td><td style='text-align: center;'>180</td><td style='text-align: center;'>105</td><td style='text-align: center;'>290</td></tr><tr><td style='text-align: center;'>ZG270-480H</td><td style='text-align: center;'>210</td><td style='text-align: center;'>120</td><td style='text-align: center;'>310</td></tr><tr><td style='text-align: center;'>ZG300-500H</td><td style='text-align: center;'>235</td><td style='text-align: center;'>135</td><td style='text-align: center;'>325</td></tr><tr><td style='text-align: center;'>ZG340-550H</td><td style='text-align: center;'>265</td><td style='text-align: center;'>150</td><td style='text-align: center;'>355</td></tr></table>

注：表中强度设计值仅适用于本表规定的厚度。

##4.4.5 焊缝的强度指标应按表 4.4.5 采用并应符合下列规定：

1 手工焊用焊条、自动焊和半自动焊所采用的焊丝和焊剂，应保证其熔敷金属的力

学性能不低于母材的性能。

2 焊缝质量等级应符合现行国家标准《钢结构焊接规范》GB 50661 的规定，其检验方法应符合现行国家标准《钢结构工程施工质量验收规范》GB 50205 的规定。其中厚度小于 6mm 钢材的对接焊缝，不应采用超声波探伤确定焊缝质量等级。

3 对接焊缝在受压区的抗弯强度设计值取  $ f_{c}^{w} $ ，在受拉区的抗弯强度设计值取  $ f_{t}^{w} $ 。

4 计算下列情况的连接时，表 4.4.5 规定的强度设计值应乘以相应的折减系数；几种情况同时存在时，其折减系数应连乘。

1）施工条件较差的高空安装焊缝乘以系数0.9；

2）进行无垫板的单面施焊对接焊缝的连接计算应乘折减系数0.85。

<div style="text-align: center;">表 4.4.5 焊缝的强度指标（N/mm²）</div>



<table border=1 style='margin: auto; width: max-content;'><tr><td rowspan="3">焊接方法和焊条型号</td><td colspan="2">构件钢材</td><td colspan="4">对接焊缝强度设计值</td><td style='text-align: center;'>角焊缝强度设计值</td><td style='text-align: center;'>对接焊缝抗拉强度</td><td style='text-align: center;'>角焊缝抗拉、抗压和抗剪强度</td></tr><tr><td rowspan="2">牌号</td><td rowspan="2">厚度或直径(mm)</td><td rowspan="2">抗压fC</td><td style='text-align: center;'>焊缝质量为下列等级时,抗拉fT</td><td style='text-align: center;'>抗剪fV</td><td rowspan="2">抗拉、抗压和抗剪fT</td><td rowspan="2">抗拉强度fW</td><td rowspan="2">抗剪fU</td><td rowspan="2">抗剪强度fU</td></tr><tr><td style='text-align: center;'>一级、二级</td><td style='text-align: center;'>三级</td></tr><tr><td rowspan="3">自动焊、半自动焊和E43型焊条手工焊</td><td rowspan="3">Q235</td><td style='text-align: center;'>≤16</td><td style='text-align: center;'>215</td><td style='text-align: center;'>215</td><td style='text-align: center;'>185</td><td style='text-align: center;'>125</td><td rowspan="3">160</td><td rowspan="3">415</td><td rowspan="3">240</td></tr><tr><td style='text-align: center;'>&gt;16,≤40</td><td style='text-align: center;'>205</td><td style='text-align: center;'>205</td><td style='text-align: center;'>175</td><td style='text-align: center;'>120</td></tr><tr><td style='text-align: center;'>&gt;40,≤100</td><td style='text-align: center;'>200</td><td style='text-align: center;'>200</td><td style='text-align: center;'>170</td><td style='text-align: center;'>115</td></tr><tr><td rowspan="9">自动焊、半自动焊和E50、E55型焊条手工焊</td><td rowspan="5">Q345</td><td style='text-align: center;'>≤16</td><td style='text-align: center;'>305</td><td style='text-align: center;'>305</td><td style='text-align: center;'>260</td><td style='text-align: center;'>175</td><td rowspan="5">200</td><td rowspan="9">480(E50)540(E55)</td><td rowspan="9">280(E50)315(E55)</td></tr><tr><td style='text-align: center;'>&gt;16,≤40</td><td style='text-align: center;'>295</td><td style='text-align: center;'>295</td><td style='text-align: center;'>250</td><td style='text-align: center;'>170</td></tr><tr><td style='text-align: center;'>&gt;40,≤63</td><td style='text-align: center;'>290</td><td style='text-align: center;'>290</td><td style='text-align: center;'>245</td><td style='text-align: center;'>165</td></tr><tr><td style='text-align: center;'>&gt;63,≤80</td><td style='text-align: center;'>280</td><td style='text-align: center;'>280</td><td style='text-align: center;'>240</td><td style='text-align: center;'>160</td></tr><tr><td style='text-align: center;'>&gt;80,≤100</td><td style='text-align: center;'>270</td><td style='text-align: center;'>270</td><td style='text-align: center;'>230</td><td style='text-align: center;'>155</td></tr><tr><td rowspan="4">Q390</td><td style='text-align: center;'>≤16</td><td style='text-align: center;'>345</td><td style='text-align: center;'>345</td><td style='text-align: center;'>295</td><td style='text-align: center;'>200</td><td rowspan="4">200(E50)220(E55)</td></tr><tr><td style='text-align: center;'>&gt;16,≤40</td><td style='text-align: center;'>330</td><td style='text-align: center;'>330</td><td style='text-align: center;'>280</td><td style='text-align: center;'>190</td></tr><tr><td style='text-align: center;'>&gt;40,≤63</td><td style='text-align: center;'>310</td><td style='text-align: center;'>310</td><td style='text-align: center;'>265</td><td style='text-align: center;'>180</td></tr><tr><td style='text-align: center;'>&gt;63,≤100</td><td style='text-align: center;'>295</td><td style='text-align: center;'>295</td><td style='text-align: center;'>250</td><td style='text-align: center;'>170</td></tr><tr><td rowspan="4">自动焊、半自动焊和E55、E60型焊条手工焊</td><td rowspan="4">Q420</td><td style='text-align: center;'>≤16</td><td style='text-align: center;'>375</td><td style='text-align: center;'>375</td><td style='text-align: center;'>320</td><td style='text-align: center;'>215</td><td rowspan="4">220(E55)240(E60)</td><td rowspan="4">540(E55)590(E60)</td><td rowspan="4">315(E55)340(E60)</td></tr><tr><td style='text-align: center;'>&gt;16,≤40</td><td style='text-align: center;'>355</td><td style='text-align: center;'>355</td><td style='text-align: center;'>300</td><td style='text-align: center;'>205</td></tr><tr><td style='text-align: center;'>&gt;40,≤63</td><td style='text-align: center;'>320</td><td style='text-align: center;'>320</td><td style='text-align: center;'>270</td><td style='text-align: center;'>185</td></tr><tr><td style='text-align: center;'>&gt;63,≤100</td><td style='text-align: center;'>305</td><td style='text-align: center;'>305</td><td style='text-align: center;'>260</td><td style='text-align: center;'>175</td></tr><tr><td rowspan="4">自动焊、半自动焊和E55、E60型焊条手工焊</td><td rowspan="4">Q460</td><td style='text-align: center;'>≤16</td><td style='text-align: center;'>410</td><td style='text-align: center;'>410</td><td style='text-align: center;'>350</td><td style='text-align: center;'>235</td><td rowspan="4">220(E55)240(E60)</td><td rowspan="4">540(E55)590(E60)</td><td rowspan="4">315(E55)340(E60)</td></tr><tr><td style='text-align: center;'>&gt;16,≤40</td><td style='text-align: center;'>390</td><td style='text-align: center;'>390</td><td style='text-align: center;'>330</td><td style='text-align: center;'>225</td></tr><tr><td style='text-align: center;'>&gt;40,≤63</td><td style='text-align: center;'>355</td><td style='text-align: center;'>355</td><td style='text-align: center;'>300</td><td style='text-align: center;'>205</td></tr><tr><td style='text-align: center;'>&gt;63,≤100</td><td style='text-align: center;'>340</td><td style='text-align: center;'>340</td><td style='text-align: center;'>290</td><td style='text-align: center;'>195</td></tr></table>


<table border=1 style='margin: auto; width: max-content;'><tr><td rowspan="3">自动焊、半自动焊和E50、E55型焊条手工焊</td><td rowspan="3">Q345GJ</td><td style='text-align: center;'>&gt;16, $ \leq $ 35</td><td style='text-align: center;'>310</td><td style='text-align: center;'>310</td><td style='text-align: center;'>265</td><td style='text-align: center;'>180</td><td rowspan="3">200</td><td rowspan="3">480(E50)540(E55)</td><td rowspan="3">280(E50)315(E55)</td></tr><tr><td style='text-align: center;'>&gt;35, $ \leq $ 50</td><td style='text-align: center;'>290</td><td style='text-align: center;'>290</td><td style='text-align: center;'>245</td><td style='text-align: center;'>170</td></tr><tr><td style='text-align: center;'>&gt;50, $ \leq $ 100</td><td style='text-align: center;'>285</td><td style='text-align: center;'>285</td><td style='text-align: center;'>240</td><td style='text-align: center;'>165</td></tr></table>

注：表中厚度系指计算点的钢材厚度，对轴心受拉和轴心受压构件系指截面中较厚板件的厚度。

<div style="text-align: center;">4.4.6 螺栓连接的强度指标应按表 4.4.6 采用。</div>


<div style="text-align: center;">表 4.4.6 螺栓连接的强度指标  $ (N/mm^{2}) $ </div>



<table border=1 style='margin: auto; width: max-content;'><tr><td rowspan="4" colspan="2">螺栓的性能等级、锚栓和构件钢材的牌号</td><td colspan="10">强度设计值</td><td rowspan="4">高强度螺栓的抗拉强度f u b</td></tr><tr><td colspan="5">普通螺栓</td><td rowspan="2">锚栓</td><td colspan="4">承压型连接或网架用高强度螺栓</td></tr><tr><td colspan="2">C级螺栓</td><td colspan="3">A级、B级螺栓</td><td style='text-align: center;'>抗拉f t</td><td style='text-align: center;'>抗拉f t</td><td style='text-align: center;'>抗剪f v</td><td rowspan="2">承压f c</td></tr><tr><td style='text-align: center;'>抗拉f t</td><td style='text-align: center;'>抗剪f v</td><td style='text-align: center;'>承压f c</td><td style='text-align: center;'>抗拉f t</td><td style='text-align: center;'>抗剪f v</td><td style='text-align: center;'>承压f c</td><td style='text-align: center;'>抗拉f t</td><td style='text-align: center;'>抗剪f v</td><td style='text-align: center;'>承压f c</td></tr><tr><td rowspan="3">普通螺栓</td><td style='text-align: center;'>4.6级、4.8级</td><td style='text-align: center;'>170</td><td style='text-align: center;'>140</td><td style='text-align: center;'>-</td><td style='text-align: center;'>-</td><td style='text-align: center;'>-</td><td style='text-align: center;'>-</td><td style='text-align: center;'>-</td><td style='text-align: center;'>-</td><td style='text-align: center;'>-</td><td style='text-align: center;'>-</td><td style='text-align: center;'>-</td></tr><tr><td style='text-align: center;'>5.6级</td><td style='text-align: center;'>-</td><td style='text-align: center;'>-</td><td style='text-align: center;'>-</td><td style='text-align: center;'>210</td><td style='text-align: center;'>190</td><td style='text-align: center;'>-</td><td style='text-align: center;'>-</td><td style='text-align: center;'>-</td><td style='text-align: center;'>-</td><td style='text-align: center;'>-</td><td style='text-align: center;'>-</td></tr><tr><td style='text-align: center;'>8.8级</td><td style='text-align: center;'>-</td><td style='text-align: center;'>-</td><td style='text-align: center;'>-</td><td style='text-align: center;'>400</td><td style='text-align: center;'>320</td><td style='text-align: center;'>-</td><td style='text-align: center;'>-</td><td style='text-align: center;'>-</td><td style='text-align: center;'>-</td><td style='text-align: center;'>-</td><td style='text-align: center;'>-</td></tr><tr><td rowspan="3">锚栓</td><td style='text-align: center;'>Q235</td><td style='text-align: center;'>-</td><td style='text-align: center;'>-</td><td style='text-align: center;'>-</td><td style='text-align: center;'>-</td><td style='text-align: center;'>-</td><td style='text-align: center;'>-</td><td style='text-align: center;'>140</td><td style='text-align: center;'>-</td><td style='text-align: center;'>-</td><td style='text-align: center;'>-</td><td style='text-align: center;'>-</td></tr><tr><td style='text-align: center;'>Q345</td><td style='text-align: center;'>-</td><td style='text-align: center;'>-</td><td style='text-align: center;'>-</td><td style='text-align: center;'>-</td><td style='text-align: center;'>-</td><td style='text-align: center;'>-</td><td style='text-align: center;'>180</td><td style='text-align: center;'>-</td><td style='text-align: center;'>-</td><td style='text-align: center;'>-</td><td style='text-align: center;'>-</td></tr><tr><td style='text-align: center;'>Q390</td><td style='text-align: center;'>-</td><td style='text-align: center;'>-</td><td style='text-align: center;'>-</td><td style='text-align: center;'>-</td><td style='text-align: center;'>-</td><td style='text-align: center;'>-</td><td style='text-align: center;'>185</td><td style='text-align: center;'>-</td><td style='text-align: center;'>-</td><td style='text-align: center;'>-</td><td style='text-align: center;'>-</td></tr><tr><td rowspan="2">承压型连接高强度螺栓</td><td style='text-align: center;'>8.8级</td><td style='text-align: center;'>-</td><td style='text-align: center;'>-</td><td style='text-align: center;'>-</td><td style='text-align: center;'>-</td><td style='text-align: center;'>-</td><td style='text-align: center;'>-</td><td style='text-align: center;'>-</td><td style='text-align: center;'>400</td><td style='text-align: center;'>250</td><td style='text-align: center;'>-</td><td style='text-align: center;'>830</td></tr><tr><td style='text-align: center;'>10.9级</td><td style='text-align: center;'>-</td><td style='text-align: center;'>-</td><td style='text-align: center;'>-</td><td style='text-align: center;'>-</td><td style='text-align: center;'>-</td><td style='text-align: center;'>-</td><td style='text-align: center;'>-</td><td style='text-align: center;'>500</td><td style='text-align: center;'>310</td><td style='text-align: center;'>-</td><td style='text-align: center;'>1040</td></tr><tr><td rowspan="2">螺栓球节点用高强度螺栓</td><td style='text-align: center;'>9.8级</td><td style='text-align: center;'>-</td><td style='text-align: center;'>-</td><td style='text-align: center;'>-</td><td style='text-align: center;'>-</td><td style='text-align: center;'>-</td><td style='text-align: center;'>-</td><td style='text-align: center;'>-</td><td style='text-align: center;'>385</td><td style='text-align: center;'>-</td><td style='text-align: center;'>-</td><td style='text-align: center;'>-</td></tr><tr><td style='text-align: center;'>10.9级</td><td style='text-align: center;'>-</td><td style='text-align: center;'>-</td><td style='text-align: center;'>-</td><td style='text-align: center;'>-</td><td style='text-align: center;'>-</td><td style='text-align: center;'>-</td><td style='text-align: center;'>-</td><td style='text-align: center;'>430</td><td style='text-align: center;'>-</td><td style='text-align: center;'>-</td><td style='text-align: center;'>-</td></tr><tr><td rowspan="6">构件钢材牌号</td><td style='text-align: center;'>Q235</td><td style='text-align: center;'>-</td><td style='text-align: center;'>-</td><td style='text-align: center;'>305</td><td style='text-align: center;'>-</td><td style='text-align: center;'>-</td><td style='text-align: center;'>405</td><td style='text-align: center;'>-</td><td style='text-align: center;'>-</td><td style='text-align: center;'>-</td><td style='text-align: center;'>470</td><td style='text-align: center;'>-</td></tr><tr><td style='text-align: center;'>Q345</td><td style='text-align: center;'>-</td><td style='text-align: center;'>-</td><td style='text-align: center;'>385</td><td style='text-align: center;'>-</td><td style='text-align: center;'>-</td><td style='text-align: center;'>510</td><td style='text-align: center;'>-</td><td style='text-align: center;'>-</td><td style='text-align: center;'>-</td><td style='text-align: center;'>590</td><td style='text-align: center;'>-</td></tr><tr><td style='text-align: center;'>Q390</td><td style='text-align: center;'>-</td><td style='text-align: center;'>-</td><td style='text-align: center;'>400</td><td style='text-align: center;'>-</td><td style='text-align: center;'>-</td><td style='text-align: center;'>530</td><td style='text-align: center;'>-</td><td style='text-align: center;'>-</td><td style='text-align: center;'>-</td><td style='text-align: center;'>615</td><td style='text-align: center;'>-</td></tr><tr><td style='text-align: center;'>Q420</td><td style='text-align: center;'>-</td><td style='text-align: center;'>-</td><td style='text-align: center;'>425</td><td style='text-align: center;'>-</td><td style='text-align: center;'>-</td><td style='text-align: center;'>560</td><td style='text-align: center;'>-</td><td style='text-align: center;'>-</td><td style='text-align: center;'>-</td><td style='text-align: center;'>655</td><td style='text-align: center;'>-</td></tr><tr><td style='text-align: center;'>Q460</td><td style='text-align: center;'>-</td><td style='text-align: center;'>-</td><td style='text-align: center;'>450</td><td style='text-align: center;'>-</td><td style='text-align: center;'>-</td><td style='text-align: center;'>595</td><td style='text-align: center;'>-</td><td style='text-align: center;'>-</td><td style='text-align: center;'>-</td><td style='text-align: center;'>695</td><td style='text-align: center;'>-</td></tr><tr><td style='text-align: center;'>Q345GJ</td><td style='text-align: center;'>-</td><td style='text-align: center;'>-</td><td style='text-align: center;'>400</td><td style='text-align: center;'>-</td><td style='text-align: center;'>-</td><td style='text-align: center;'>530</td><td style='text-align: center;'>-</td><td style='text-align: center;'>-</td><td style='text-align: center;'>-</td><td style='text-align: center;'>615</td><td style='text-align: center;'>-</td></tr></table>

注：1 A级螺栓用于 $ d\leqslant24mm $  和 $ L\leqslant10d $  或 $ L\leqslant150mm $ （按较小值）的螺栓；B级螺栓用于d>24mm 和 $ L>10d $  或 $ L>150mm $ （按较小值）的螺栓；d为公称直径，L为螺栓公称长度。

2 A、B级螺栓孔的精度和孔壁表面粗糙度，C级螺栓孔的允许偏差和孔壁表面粗糙度，均应符合现行国家标准《钢结构工程施工质量验收规范》GB 50205的要求。

3 用于螺栓球节点网架的高强度螺栓，M12～M36为10.9级，M39～M64为9.8级。

4.4.7 铆钉连接的强度设计值应按表 4.4.7 采用，并应按下列规定乘以相应的折减系数，当下列几种情况同时存在时，其折减系数应连乘。

1 施工条件较差的铆钉连接乘以系数 0.9;

2 沉头和半沉头铆钉连接乘以系数 0.8。

<div style="text-align: center;">表 4.4.7 铆钉连接的强度设计值（N/mm²）</div>



<table border=1 style='margin: auto; width: max-content;'><tr><td rowspan="2" colspan="2">铆钉钢号和构件钢材牌号</td><td rowspan="2">抗拉(钉头拉脱) $ f_{t}^{r} $</td><td colspan="2">抗剪 $ f_{v}^{r} $</td><td colspan="2">承压 $ f_{c}^{r} $</td></tr><tr><td style='text-align: center;'>Ⅰ类孔</td><td style='text-align: center;'>Ⅱ类孔</td><td style='text-align: center;'>Ⅰ类孔</td><td style='text-align: center;'>Ⅱ类孔</td></tr><tr><td style='text-align: center;'>铆钉</td><td style='text-align: center;'>BL2或BL3</td><td style='text-align: center;'>120</td><td style='text-align: center;'>185</td><td style='text-align: center;'>155</td><td style='text-align: center;'>—</td><td style='text-align: center;'>—</td></tr><tr><td rowspan="3">构件钢材牌号</td><td style='text-align: center;'>Q235</td><td style='text-align: center;'>—</td><td style='text-align: center;'>—</td><td style='text-align: center;'>—</td><td style='text-align: center;'>450</td><td style='text-align: center;'>365</td></tr><tr><td style='text-align: center;'>Q345</td><td style='text-align: center;'>—</td><td style='text-align: center;'>—</td><td style='text-align: center;'>—</td><td style='text-align: center;'>565</td><td style='text-align: center;'>460</td></tr><tr><td style='text-align: center;'>Q390</td><td style='text-align: center;'>—</td><td style='text-align: center;'>—</td><td style='text-align: center;'>—</td><td style='text-align: center;'>590</td><td style='text-align: center;'>480</td></tr></table>

注：1 属于下列情况者为Ⅰ类孔：

1) 在装配好的构件上按设计孔径钻成的孔；

2）在单个零件和构件上按设计孔径分别用钻模钻成的孔；

3) 在单个零件上先钻成或冲成较小的孔径，然后在装配好的构件上再扩钻至设计孔径的孔。

2 在单个零件上一次冲成或不用钻模钻成设计孔径的孔属于Ⅱ类孔。

4.4.8 钢材和铸钢件的物理性能指标应按表 4.4.8 采用。

<div style="text-align: center;">表 4.4.8 钢材和铸钢件的物理性能指标</div>



<table border=1 style='margin: auto; width: max-content;'><tr><td style='text-align: center;'>弹性模量E(N/mm²)</td><td style='text-align: center;'>剪变模量G(N/mm²)</td><td style='text-align: center;'>线膨胀系数α(以每℃计)</td><td style='text-align: center;'>质量密度ρ(kg/m³)</td></tr><tr><td style='text-align: center;'>206×10³</td><td style='text-align: center;'>79×10³</td><td style='text-align: center;'>12×10⁻⁶</td><td style='text-align: center;'>7850</td></tr></table>
