Repository: youtian95/Books_OCR

# 土木在线标准

本项目将土木工程的相关标准电子化，方便查阅和学习。通过PaddleOCR-VL对PDF格式的标准进行文字识别和排版，生成Markdown格式的电子文档。

## 特性

 - 数学公式的latex复制
 - 公式、章节跳转

## 收录的标准
---

 - [x] 《钢结构设计标准》GB 50017-2017
 - [ ] 《混凝土结构设计规范》GB 50010-2010
 - [ ] 《建筑结构荷载规范》GB 50009-2012
 - [x] 《建筑抗震设计规范》GB 50011-2010
 - [ ] 《工程结构通用规范》GB 55001-2021

## PaddleOCR-VL 使用 ([官方文档](https://www.paddleocr.ai/main/version3.x/pipeline_usage/PaddleOCR-VL.html))
---

### Autodl云端使用步骤

#### Autodl租用服务器并克隆镜像

如果不熟悉Autodl怎么租服务器，需要去查一下官方资料。

在社区镜像中搜索`PaddlePaddle/PaddleOCR/PaddleOCR-VL-WEB`这个镜像，然后克隆开卡。

#### 执行任务

 1. 将本地的`client_vllm.py`和`files_in`文件夹拖拽上传到远程服务器的目录下
 1. 在命令行运行下列命令启动API服务（`VScode`中`ctrl+~`就可以添加终端）：
    ```bash
    paddlex_genai_server --model_name PaddleOCR-VL-0.9B --backend vllm --port 8118
    ```
    看到最后一行`Application startup complete.`表示运行成功
 1. 打开一个新的终端窗口，运行下列命令调用`client_vllm.py`执行任务：
    ```python
    python client_vllm.py --in_dir "./files_in" --out_dir "./output" --skip_processed
    ```
    其中`--in_dir`参数指定输入文件夹路径，`--out_dir`参数指定输出文件夹路径，会提取文件夹所有的pdf文件进行识别，`--skip_processed`参数表示跳过已经处理过的文件（即输出目录中已经存在对应结果文件的文件）
 1. 任务完成后，识别结果会保存在`output`文件夹中
 1. 通过`scp`命令或者`VScode`下载`output`文件夹到本地电脑。在本地电脑输入类似下面的`scp`命令（假设Autodl服务器SSH端口是`43668`，从Autodl实例可以复制具体的登录指令查看端口）：
    ```bash
    scp -rP 43668 root@connect.westc.gpuhub.com:"/root/output/*" <本地文件/文件夹>
    ```

#### （可选）通过VScode远程连接Autodl服务器下载文件

`jupyterlab`下载不了文件夹，只能下载文件

 - 打开`VScode`，安装`Remote - SSH`插件
 - 点击左下角的绿色按钮，选择`Remote-SSH: Connect to Host...`
 - 输入Autodl服务器的SSH连接信息，就是在Autodl实例界面的登录指令比如`ssh -p 9090 root@connect.westc.gpuhub.com`，连接到服务器
 - 中间需要输入密码，也在Autodl实例界面可以复制
 - 然后可以进入根目录
 - 可以在命令行测试`pip show paddleocr`，如果能显示版本信息说明连接成功

### 本地电脑使用

简单的文档可以运行，但是复杂的文件会内存爆满导致死机。

 1. 命令行中启动容器：
    ```bash
    docker run -it -p 9001:9001 --gpus all --user root ccr-2vdh3abv-pub.cnc.bj.baidubce.com/paddlepaddle/paddleocr-vl:latest-offline /bin/bash
    ```
 1. 进入`PaddleOCR-VL`容器
     - 从`VScode`的`Container`插件`Attach Visual Studio Code`进入容器
     - 进入`/PaddleOCR-VL`目录
 2. 将需要识别的文件和代码文件`clent_demo.py`放入`/PaddleOCR-VL/`目录下
 3. 执行代码
     - 从命令行运行代码
        ```bash
        python client_demo.py
        ```
     - 识别结果会保存在`/PaddleOCR-VL/`目录下的`output`文件夹中
     - 右键下载`output`文件夹到本地

## MkDocs搭建电子书网站
---

### 生成静态文件
   1. 安装MkDocs和Material主题
      ```bash
      pip install mkdocs-material
      ```
   2. 在项目根目录下创建`mkdocs.yml`配置文件，参考本项目中的`Books/mkdocs.yml`
   3. 在项目根目录下创建`docs`文件夹，将Markdown文件放入`docs`文件夹中，参考本项目中的`Books/docs/`
   4. 数学公式支持，需要修改`mkdocs.yml`文件和添加`javascript`文件，参考本项目中的`Books/mkdocs.yml`和`Books/docs/javascripts/config.js`
   5. 运行本地预览
      ```bash
      mkdocs serve
      ```

### 部署到服务器

   1. `1panel`中创建一个新的网站，设置域名`standards.youtian95.cn`，选择`静态网站`类型
   2. 阿里云中解析域名`standards.youtian95.cn`到服务器IP地址
   3. 如果阿里云安全组没有开放`80`和`443`端口，需要去阿里云控制台开放这两个端口
   4. `1panel`中申请SSL证书，验证方式选择`DNS验证`
   5. `1panel`网站启用`https`，SSL选择刚才申请的证书
   6. 直接执行`deploy.py`脚本部署
      ```bash
      python deploy.py
      ```
      或者手动部署：
      1. 生成静态文件
         ```bash
         mkdocs build
         ```
      2. 上传`site`文件夹到服务器网站根目录，可以使用SCP命令上传
         ```bash
         # 先清空远程目录，再上传新文件
         ssh -i "C:/Users/youti/.ssh/id_ed25519_1panel" root@youtian95.cn "rm -rf /opt/1panel/www/sites/standards.youtian95.cn/index/*"
         scp -r -i "C:/Users/youti/.ssh/id_ed25519_1panel" ./site/* root@youtian95.cn:/opt/1panel/www/sites/standards.youtian95.cn/index/
         ```
         其中`-i`参数指定SSH密钥文件路径，id_ed25519_1panel密钥文件的本地路径在`1panel`中找到

File: Books/site/混凝土结构设计规范 GB 50010-2010/4 材料/4 材料.html
4 材料 - 土木在线标准

跳转至

土木在线标准

4 材料

正在初始化搜索引擎

Github仓库

首页

钢结构设计标准

建筑抗震设计规范

混凝土结构设计规范

土木在线标准

Github仓库

首页

首页

土木在线标准

钢结构设计标准

钢结构设计标准

钢结构设计标准

前言

目录

1 总则

2 术语和符号

3 基本设计规定

4 材料

5 结构分析与稳定性设计

6 受弯构件

7 轴心受力构件

8 拉弯、压弯构件

9 加劲钢板剪力墙

10 塑性及弯矩调幅设计

11 连接

12 节点

13 钢管连接节点

14 钢与混凝土组合梁

15 钢管混凝土柱及节点

16 疲劳计算及防脆断设计

17 钢结构抗震性能化设计

18 钢结构防护

附录A 常用建筑结构体系

附录B 结构或构件的变形容许值

附录C 梁的整体稳定系数

附录D 轴心受压构件的稳定系数

附录 E 柱的计算长度系数

附录 F 加劲钢板剪力墙的弹性屈曲临界应力

附录G 桁架节点板在斜腹杆压力作用下的稳定计算

附录H 无加劲钢管直接焊接节点刚度判别

附录J 钢与混凝土组合梁的疲劳验算

附录K 疲劳计算的构件和连接分类

本标准用词说明

引用标准名录

条文说明

建筑抗震设计规范

建筑抗震设计规范

建筑抗震设计规范

中华人民共和国住房和城乡建设部 公告 第1199号

修订说明

前言

目次

Contents

1 总则

2 术语和符号

3 基本规定

4 场地、地基和基础

5 地震作用和结构抗震验算

6 多层和高层钢筋混凝土房屋

7 多层砌体房屋和底部框架砌体房屋

8 多层和高层钢结构房屋

9 单层工业厂房

10 空旷房屋和大跨屋盖建筑

11 士、木、石结构房屋

12 隔震和消能减震设计

13 非结构构件

14 地下建筑

附录 A 我国主要城镇抗震设防烈度、设计基本地震加速度和设计地震分组

附录B 高强混凝土结构抗震设计要求

附录C 预应力混凝土结构抗震设计要求

附录D 框架梁柱节点核芯区截面抗震验算

附录E 转换层结构的抗震设计要求

附录F 配筋混凝土小型空心砌块抗震墙房屋抗震设计要求

附录G 钢支撑-混凝土框架和钢框架-钢筋混凝土核心筒结构房屋抗震设计要求

附录H 多层工业厂房抗震设计要求

附录J 单层厂房横向平面排架 地震作用效应调整

附录K 单层厂房纵向抗震验算

附录L 隔震设计简化计算和砌体结构隔震措施

附录M 实现抗震性能设计目标的参考方法

本规范用词说明

引用标准名录

条文说明

混凝土结构设计规范

混凝土结构设计规范

封面

中华人民共和国住房和城乡建设部 公告

修订说明

前言

目次

Contents

1 总则

2 术语和符号

3 基本设计规定

4 材料

4 材料

目录

4.1.1

4.1.2

4.1.3

4.1.4

4.1.5

4.1.6

4.1.7

4.1.8

4.2.1

4.2.2

4.2.3

4.2.4

4.2.5

4.2.6

4.2.7

4.2.8

4.2.9

4.2.10

5 结构分析

6 承载能力极限状态计算

7 正常使用极限状态验算

8 构造规定

9 结构构件的基本规定

10 预应力混凝土结构构件

11 混凝土结构构件抗震设计

附录A 钢筋的公称直径、公称截面面积及理论重量

附录B 近似计算偏压构件侧移二阶效应的增大系数法

附录 C 钢筋、混凝土本构关系与混凝土多轴强度准则

附录D 素混凝土结构构件设计

附录E 任意截面、圆形及环形构件正截面承载力计算

附录 F 板柱节点计算用等效集中反力设计值

附录G 深受弯构件

附录H 无支撑叠合梁板

附录 J 后张曲线预应力筋由锚具变形和预应力筋内缩引起的预应力损失

附录K 与时间相关的预应力损失

本规范用词说明

引用标准名录

条文说明

目录

4.1.1

4.1.2

4.1.3

4.1.4

4.1.5

4.1.6

4.1.7

4.1.8

4.2.1

4.2.2

4.2.3

4.2.4

4.2.5

4.2.6

4.2.7

4.2.8

4.2.9

4.2.10

4 材料

4 材料

4.1 混凝土

4.1.1¶

混凝土强度等级应按立方体抗压强度标准值确定。立方体抗压强度标准值系指按标准方法制作、养护的边长为150mm的立方体试件，在28d或设计规定龄期以标准试验方法测得的具有95%保证率的抗压强度值。

4.1.2¶

素混凝土结构的混凝土强度等级不应低于 C15；钢筋混凝土结构的混凝土强度等级不应低于 C20；采用强度等级 400MPa 及以上的钢筋时，混凝土强度等级不应低于 C25。

预应力混凝土结构的混凝土强度等级不宜低于 C40，且不应低于 C30。

承受重复荷载的钢筋混凝土构件，混凝土强度等级不应低于C30。

4.1.3¶

混凝土轴心抗压强度的标准值  $ f_{ck} $  应按表 4.1.3-1 采用；轴心抗拉强度的标准值  $ f_{tk} $  应按表 4.1.3-2 采用。

表 4.1.3-1 混凝土轴心抗压强度标准值（N/mm²）

强度	混凝土强度等级	
C15	C20	C25	C30	C35	C40	C45	C50	C55	C60	C65	C70	C75	C80	
$ f_{ck} $	10.0	13.4	16.7	20.1	23.4	26.8	29.6	32.4	35.5	38.5	41.5	44.5	47.4	50.2	

表 4.1.3-2 混凝土轴心抗拉强度标准值（N/mm²）

强度	混凝土强度等级	
C15	C20	C25	C30	C35	C40	C45	C50	C55	C60	C65	C70	C75	C80	
ftk	1.27	1.54	1.78	2.01	2.20	2.39	2.51	2.64	2.74	2.85	2.93	2.99	3.05	3.11	

4.1.4¶

混凝土轴心抗压强度的设计值  $ f_{c} $  应按表 4.1.4-1 采用；

轴心抗拉强度的设计值  $ f_{t} $  应按表 4.1.4-2 采用。

表 4.1.4-1 混凝土轴心抗压强度设计值（N/mm²）

强度	混凝土强度等级	
C15	C20	C25	C30	C35	C40	C45	C50	C55	C60	C65	C70	C75	C80	
$ f_{c} $	7.2	9.6	11.9	14.3	16.7	19.1	21.1	23.1	25.3	27.5	29.7	31.8	33.8	35.9	

表 4.1.4-2 混凝土轴心抗拉强度设计值（N/mm²）

强度	混凝土强度等级	
C15	C20	C25	C30	C35	C40	C45	C50	C55	C60	C65	C70	C75	C80	
f t	0.91	1.10	1.27	1.43	1.57	1.71	1.80	1.89	1.96	2.04	2.09	2.14	2.18	2.22	

4.1.5¶

混凝土受压和受拉的弹性模量  $ E_{c} $  宜按表 4.1.5 采用。

混凝土的剪切变形模量  $ G_{c} $  可按相应弹性模量值的 40% 采用。

混凝土泊松比  $ \nu_{c} $  可按 0.2 采用。

表 4.1.5 混凝土的弹性模量 ( $ \times10^{4} $ N/mm $ ^{2} $ )

混凝土强度等级	C15	C20	C25	C30	C35	C40	C45	C50	C55	C60	C65	C70	C75	C80	
Ec	2.20	2.55	2.80	3.00	3.15	3.25	3.35	3.45	3.55	3.60	3.65	3.70	3.75	3.80	

注：1 当有可靠试验依据时，弹性模量可根据实测数据确定；

2 当混凝土中掺有大量矿物掺合料时，弹性模量可按规定龄期根据实测数据确定。

4.1.6¶

混凝土轴心抗压疲劳强度设计值  $ f_{c}^{f} $  、轴心抗拉疲劳强度设计值  $ f_{t}^{f} $  应分别按表 4.1.4-1、表 4.1.4-2 中的强度设计值乘疲劳强度修正系数  $ \gamma_{\rho} $  确定。混凝土受压或受拉疲劳强度修正系数  $ \gamma_{\rho} $  应根据疲劳应力比值  $ \rho_{c}^{f} $  分别按表 4.1.6-1、表 4.1.6-2 采用；当混凝土承受拉-压疲劳应力作用时，疲劳强度修正系数  $ \gamma_{\rho} $  取 0.60。

疲劳应力比值  $ \rho_{c}^{f} $  应按下列公式计算：

$$  \rho_{\mathrm{c}}^{\mathrm{f}}=\frac{\sigma_{\mathrm{c},\min}^{\mathrm{f}}}{\sigma_{\mathrm{c},\max}^{\mathrm{f}}}  \tag{4.1.6-1} $$

式中： $ \sigma_{c,\min}^{f},\sigma_{c,\max}^{f} $  ——构件疲劳验算时，截面同一纤维上混凝土的最小应力、最大应力。

表 4.1.6-1 混凝土受压疲劳强度修正系数  $ \gamma_{p} $ 

ρc	0≤ρc	0.1≤ρc	0.2≤ρc	0.3≤ρc	0.4≤ρc	0.5	ρc	0.5	
γp	0.68	0.74	0.80	0.86	0.93	1.00			

表 4.1.6-2 混凝土受拉疲劳强度修正系数  $ \gamma_{p} $ 

ρc	0<ρc f<0.1	0.1≤ρc f<0.2	0.2≤ρc f<0.3	0.3≤ρc f<0.4	0.4≤ρc f<0.5	
γρ	0.63	0.66	0.69	0.72	0.74	
ρc	0.5≤ρc f<0.6	0.6≤ρc f<0.7	0.7≤ρc f<0.8	ρc f≥0.8	—	
γρ	0.76	0.80	0.90	1.00	—	

注：直接承受疲劳荷载的混凝土构件，当采用蒸汽养护时，养护温度不宜高于 $ 60^{\circ} $ C。

4.1.7¶

混凝土疲劳变形模量  $ E_{c}^{f} $  应按表 4.1.7 采用。

表 4.1.7 混凝土的疲劳变形模量 ( $ \times10^{4} $  N/mm $ ^{2} $ )

强度等级	C30	C35	C40	C45	C50	C55	C60	C65	C70	C75	C80	
Ec	1.30	1.40	1.50	1.55	1.60	1.65	1.70	1.75	1.80	1.85	1.90	

4.1.8¶

当温度在  $ 0^{\circ}C \sim 100^{\circ}C $  范围内时，混凝土的热工参数可按下列规定取值：

线膨胀系数  $ \alpha_{c} $  ： $ 1 \times 10^{-5}/^{\circ}C $  ；

导热系数  $ \lambda $ ：10.6kJ/(m·h·℃)；

比热容 c:  $ 0.96 \, \text{kJ}/(\text{kg} \cdot {^\circ}\text{C}) $ 。

4.2 钢 筋

4.2.1¶

混凝土结构的钢筋应按下列规定选用：

1 纵向受力普通钢筋可采用 HRB400、HRB500、HRBF400、HRBF500、HRB335、RRB400、HPB300 钢筋；梁、柱和斜撑构件的纵向受力普通钢筋宜采用 HRB400、HRB500、HRBF400、HRBF500 钢筋。

2 箍筋宜采用 HRB400、HRBF400、HRB335、HPB300、HRB500、HRBF500 钢筋。

3 预应力筋宜采用预应力钢丝、钢绞线和预应力螺纹钢筋。

4.2.2¶

钢筋的强度标准值应具有不小于95%的保证率。普通钢筋的屈服强度标准值 $ f_{yk} $ 、极限强度标准值 $ f_{stk} $ 应按表4.2.2-1采用；预应力钢丝、钢绞线和预应力螺纹钢筋的极限强度标准值 $ f_{ptk} $ 及屈服强度标准值 $ f_{pyk} $ 应按表4.2.2-2采用。

表 4.2.2-1 普通钢筋强度标准值  $ (\mathrm{N}/\mathrm{mm}^{2}) $ 

牌号	符 号	公称直径 d (mm)	屈服强度标准值 f yk	极限强度标准值 f stk	
HPB300	Φ	6～14	300	420	
HRB335	Φ	6～14	335	455	
HRB400 HRBF400 RRB400	Φ Φ F 竺R	6～50	400	540	
HRB500 HRBF500	Φ Φ F	6～50	500	630	

表 4.2.2-2 预应力筋强度标准值 (N/mm²)

种类	符号	公称直径d(mm)	屈服强度标准值f_{pyk}	极限强度标准值f_{ptk}	
中强度预应力钢丝	光面螺旋肋	$ \phi_{PM} $  $ \phi_{HM} $	5、7、9	620	800	
780	970	
980	1270	

续表 4.2.2-2

种类	符号	公称直径d(mm)	屈服强度标准值f_{pyk}	极限强度标准值f_{ptk}	
预应力螺纹钢筋	螺纹	$ \phi^{T} $	18、25、32、40、50	785	980	
930	1080	
1080	1230	
消除应力钢丝	光面	$ \phi^{P} $	5	—	1570	
—	1860	
7	—	1570	
9	—	1470	
—	1570	
钢绞线	1×3(三股)	$ \phi^{S} $	8.6、10.8、12.9	—	1570	
—	1860	
—	1960	
1×7(七股)	9.5、12.7、15.2、17.8	—	1720	
—	1860	
—	1960	
21.6	—	1860	

注：极限强度标准值为  $ 1960 ~N / mm^{2} $  的钢绞线作后张预应力配筋时，应有可靠的工程经验。

4.2.3¶

普通钢筋的抗拉强度设计值  $ f_{y} $  、抗压强度设计值  $ f_{y}^{\prime} $  应按表 4.2.3-1 采用；预应力筋的抗拉强度设计值  $ f_{py} $  、抗压强度设计值  $ f_{py}^{\prime} $  应按表 4.2.3-2 采用。

当构件中配有不同种类的钢筋时，每种钢筋应采用各自的强度设计值。

对轴心受压构件，当采用 HRB500、HRBF500 钢筋时，钢筋的抗压强度设计值  $ f_{y}^{\prime} $  应取 400 N/mm $ ^{2} $ 。横向钢筋的抗拉强度

设计值  $ f_{yv} $  应按表中  $ f_{y} $  的数值采用；但用作受剪、受扭、受冲切承载力计算时，其数值大于  $ 360 ~N/mm^{2} $  时应取  $ 360 ~N/mm^{2} $  。

表 4.2.3-1 普通钢筋强度设计值（N/mm²）

牌 号	抗拉强度设计值  $ f_{y} $	抗压强度设计值  $ f_{y}^{\prime} $	
HPB300	270	270	
HRB335	300	300	
HRB400、HRBF400、RRB400	360	360	
HRB500、HRBF500	435	435	

表 4.2.3-2 预应力筋强度设计值（N/mm²）

种类	极限强度标准值fptk	抗拉强度设计值fpy	抗压强度设计值fpy	
中强度预应力钢丝	800	510	410	
970	650	
1270	810	
消除应力钢丝	1470	1040	410	
1570	1110	
1860	1320	
钢绞线	1570	1110	390	
1720	1220	
1860	1320	
1960	1390	
预应力螺纹钢筋	980	650	400	
1080	770	
1230	900	

注：当预应力筋的强度标准值不符合表4.2.3-2的规定时，其强度设计值应进行相应的比例换算。

4.2.4¶

普通钢筋及预应力筋在最大力下的总伸长率  $ \delta_{gt} $  不应小于表 4.2.4 规定的数值。

表 4.2.4 普通钢筋及预应力筋在最大力下的总伸长率限值

钢筋品种	普通钢筋	预应力筋	
HPB300	HRB335、HRB400、HRBF400、HRB500、HRBF500	RRB400	
$ \delta_{gt} $  (%)	10.0	7.5	5.0	3.5	

4.2.5¶

普通钢筋和预应力筋的弹性模量  $ E_{s} $  可按表 4.2.5 采用。

表 4.2.5 钢筋的弹性模量 ( $ \times10^{5}N/mm^{2} $ )

牌号或种类	弹性模量Es	
HPB300	2.10	
HRB335、HRB400、HRB500HRBF400、HRBF500、RRB400预应力螺纹钢筋	2.00	
消除应力钢丝、中强度预应力钢丝	2.05	
钢绞线	1.95	

4.2.6¶

普通钢筋和预应力筋的疲劳应力幅限值  $ \Delta f_{y}^{f} $  和  $ \Delta f_{py}^{f} $  应根据钢筋疲劳应力比值  $ \rho_{s}^{f} $ 、 $ \rho_{p}^{f} $ ，分别按表 4.2.6-1、表 4.2.6-2 线性内插取值。

表 4.2.6-1 普通钢筋疲劳应力幅限值（N/mm²）

疲劳应力比值ρs	疲劳应力幅限值Δfγ	
HRB335	HRB400	
0	175	175	
0.1	162	162	
0.2	154	156	
0.3	144	149	
0.4	131	137	
0.5	115	123	
0.6	97	106	
0.7	77	85	
0.8	54	60	
0.9	28	31	

注：当纵向受拉钢筋采用闪光接触对焊连接时，其接头处的钢筋疲劳应力幅限值应按表中数值乘以0.8取用。

表 4.2.6-2 预应力筋疲劳应力幅限值（N/mm²）

疲劳应力比值ρf	钢绞线 fptk=1570	消除应力钢丝 fptk=1570	
0.7	144	240	
0.8	118	168	
0.9	70	88	

注：1 当  $ \rho_{p}^{f} $  不小于 0.9 时，可不作预应力筋疲劳验算；

2 当有充分依据时，可对表中规定的疲劳应力幅限值作适当调整。

普通钢筋疲劳应力比值  $ \rho_{s}^{f} $  应按下列公式计算：

$$  \rho_{\mathrm{s}}^{\mathrm{f}}=\frac{\sigma_{\mathrm{s},\min}^{\mathrm{f}}}{\sigma_{\mathrm{s},\max}^{\mathrm{f}}}  \tag{4.2.6-1} $$

式中： $ \sigma_{s,\min}^{f},\sigma_{s,\max}^{f} $  ——构件疲劳验算时，同一层钢筋的最小应力、最大应力。

预应力筋疲劳应力比值  $ \rho_{p}^{f} $  应按下列公式计算：

$$  \rho_{\mathrm{p}}^{\mathrm{f}}=\frac{\sigma_{\mathrm{p},\min}^{\mathrm{f}}}{\sigma_{\mathrm{p},\max}^{\mathrm{f}}}  \tag{4.2.6-2} $$

式中： $ \sigma_{p,\min}^{f},\sigma_{p,\max}^{f} $  ——构件疲劳验算时，同一层预应力筋的最小应力、最大应力。

4.2.7¶

构件中的钢筋可采用并筋的配置形式。直径28mm及以下的钢筋并筋数量不应超过3根；直径32mm的钢筋并筋数量宜为2根；直径36mm及以上的钢筋不应采用并筋。并筋应按单根等效钢筋进行计算，等效钢筋的等效直径应按截面面积相等的原则换算确定。

4.2.8¶

当进行钢筋代换时，除应符合设计要求的构件承载力、最大力下的总伸长率、裂缝宽度验算以及抗震规定以外，尚应满足最小配筋率、钢筋间距、保护层厚度、钢筋锚固长度、接头面积百分率及搭接长度等构造要求。

4.2.9¶

当构件中采用预制的钢筋焊接网片或钢筋骨架配筋时，

应符合国家现行有关标准的规定。

4.2.10¶

各种公称直径的普通钢筋、预应力筋的公称截面面积及理论重量应按本规范附录 A 采用。

Made with
  
  Material for MkDocs
