Repository: youtian95/Books_OCR

# 土木在线标准

本项目将土木工程的相关标准电子化，方便查阅和学习。通过PaddleOCR-VL对PDF格式的标准进行文字识别和排版，生成Markdown格式的电子文档。

## 特性

 - 数学公式的latex复制
 - 公式、章节跳转

## 收录的标准
---

 - [x] 《钢结构设计标准》GB 50017-2017
 - [ ] 《混凝土结构设计规范》GB 50010-2010
 - [ ] 《建筑结构荷载规范》GB 50009-2012
 - [x] 《建筑抗震设计规范》GB 50011-2010
 - [ ] 《工程结构通用规范》GB 55001-2021

## PaddleOCR-VL 使用 ([官方文档](https://www.paddleocr.ai/main/version3.x/pipeline_usage/PaddleOCR-VL.html))
---

### Autodl云端使用步骤

#### Autodl租用服务器并克隆镜像

如果不熟悉Autodl怎么租服务器，需要去查一下官方资料。

在社区镜像中搜索`PaddlePaddle/PaddleOCR/PaddleOCR-VL-WEB`这个镜像，然后克隆开卡。

#### 执行任务

 1. 将本地的`client_vllm.py`和`files_in`文件夹拖拽上传到远程服务器的目录下
 1. 在命令行运行下列命令启动API服务（`VScode`中`ctrl+~`就可以添加终端）：
    ```bash
    paddlex_genai_server --model_name PaddleOCR-VL-0.9B --backend vllm --port 8118
    ```
    看到最后一行`Application startup complete.`表示运行成功
 1. 打开一个新的终端窗口，运行下列命令调用`client_vllm.py`执行任务：
    ```python
    python client_vllm.py --in_dir "./files_in" --out_dir "./output" --skip_processed
    ```
    其中`--in_dir`参数指定输入文件夹路径，`--out_dir`参数指定输出文件夹路径，会提取文件夹所有的pdf文件进行识别，`--skip_processed`参数表示跳过已经处理过的文件（即输出目录中已经存在对应结果文件的文件）
 1. 任务完成后，识别结果会保存在`output`文件夹中
 1. 通过`scp`命令或者`VScode`下载`output`文件夹到本地电脑。在本地电脑输入类似下面的`scp`命令（假设Autodl服务器SSH端口是`43668`，从Autodl实例可以复制具体的登录指令查看端口）：
    ```bash
    scp -rP 43668 root@connect.westc.gpuhub.com:"/root/output/*" <本地文件/文件夹>
    ```

#### （可选）通过VScode远程连接Autodl服务器下载文件

`jupyterlab`下载不了文件夹，只能下载文件

 - 打开`VScode`，安装`Remote - SSH`插件
 - 点击左下角的绿色按钮，选择`Remote-SSH: Connect to Host...`
 - 输入Autodl服务器的SSH连接信息，就是在Autodl实例界面的登录指令比如`ssh -p 9090 root@connect.westc.gpuhub.com`，连接到服务器
 - 中间需要输入密码，也在Autodl实例界面可以复制
 - 然后可以进入根目录
 - 可以在命令行测试`pip show paddleocr`，如果能显示版本信息说明连接成功

### 本地电脑使用

简单的文档可以运行，但是复杂的文件会内存爆满导致死机。

 1. 命令行中启动容器：
    ```bash
    docker run -it -p 9001:9001 --gpus all --user root ccr-2vdh3abv-pub.cnc.bj.baidubce.com/paddlepaddle/paddleocr-vl:latest-offline /bin/bash
    ```
 1. 进入`PaddleOCR-VL`容器
     - 从`VScode`的`Container`插件`Attach Visual Studio Code`进入容器
     - 进入`/PaddleOCR-VL`目录
 2. 将需要识别的文件和代码文件`clent_demo.py`放入`/PaddleOCR-VL/`目录下
 3. 执行代码
     - 从命令行运行代码
        ```bash
        python client_demo.py
        ```
     - 识别结果会保存在`/PaddleOCR-VL/`目录下的`output`文件夹中
     - 右键下载`output`文件夹到本地

## MkDocs搭建电子书网站
---

### 生成静态文件
   1. 安装MkDocs和Material主题
      ```bash
      pip install mkdocs-material
      ```
   2. 在项目根目录下创建`mkdocs.yml`配置文件，参考本项目中的`Books/mkdocs.yml`
   3. 在项目根目录下创建`docs`文件夹，将Markdown文件放入`docs`文件夹中，参考本项目中的`Books/docs/`
   4. 数学公式支持，需要修改`mkdocs.yml`文件和添加`javascript`文件，参考本项目中的`Books/mkdocs.yml`和`Books/docs/javascripts/config.js`
   5. 运行本地预览
      ```bash
      mkdocs serve
      ```

### 部署到服务器

   1. `1panel`中创建一个新的网站，设置域名`standards.youtian95.cn`，选择`静态网站`类型
   2. 阿里云中解析域名`standards.youtian95.cn`到服务器IP地址
   3. 如果阿里云安全组没有开放`80`和`443`端口，需要去阿里云控制台开放这两个端口
   4. `1panel`中申请SSL证书，验证方式选择`DNS验证`
   5. `1panel`网站启用`https`，SSL选择刚才申请的证书
   6. 直接执行`deploy.py`脚本部署
      ```bash
      python deploy.py
      ```
      或者手动部署：
      1. 生成静态文件
         ```bash
         mkdocs build
         ```
      2. 上传`site`文件夹到服务器网站根目录，可以使用SCP命令上传
         ```bash
         # 先清空远程目录，再上传新文件
         ssh -i "C:/Users/youti/.ssh/id_ed25519_1panel" root@youtian95.cn "rm -rf /opt/1panel/www/sites/standards.youtian95.cn/index/*"
         scp -r -i "C:/Users/youti/.ssh/id_ed25519_1panel" ./site/* root@youtian95.cn:/opt/1panel/www/sites/standards.youtian95.cn/index/
         ```
         其中`-i`参数指定SSH密钥文件路径，id_ed25519_1panel密钥文件的本地路径在`1panel`中找到

File: Data/混凝土结构设计规范 GB 50010-2010 PDF文件/混凝土结构设计规范 GB 50010-2010.md (part 1 of 13)
GB 50010 - 2010

# 混凝土结构设计规范

# Code for design of concrete structures

(2015 年版)

2010-08-18 发布

2011-07-01 实施

中华人民共和国住房和城乡建设部

中华人民共和国国家质量监督检验检疫总局

联合发布

# 中华人民共和国国家标准

# 混凝土结构设计规范

# Code for design of concrete structures

GB 50010 - 2010

(2015 年版)

主编部门：中华人民共和国住房和城乡建设部

批准部门：中华人民共和国住房和城乡建设部

施行日期：2011年7月1日

中国建筑工业出版社

2015 北京

# 中华人民共和国住房和城乡建设部 公告

# 第 919 号

住房城乡建设部关于发布国家标准《混凝土结构设计规范》局部修订的公告

现批准《混凝土结构设计规范》GB 50010－2010局部修订的条文，自发布之日起实施。经此次修改的原条文同时废止。

局部修订的条文及具体内容，将刊登在我部有关网站和近期出版的《工程建设标准化》刊物上。

中华人民共和国住房和城乡建设部

2015年9月22日

修订说明

本次局部修订系根据住房和城乡建设部《关于同意国家标准〈混凝土结构设计规范〉GB 50010－2010 局部修订的函》（建标标函 $$ 2013 $$ 29号）要求，由中国建筑科学研究院会同有关单位对《混凝土结构设计规范》GB 50010－2010 局部修订而成。

本次修订对混凝土结构用钢筋的品种和规格进行了调整。修订过程中广泛征求了各方面的意见，对具体修订内容进行了反复的讨论和修改，与相关标准进行协调，最后经审查定稿。

此次局部修订，共涉及9个条文的修改，分别为第4.2.1条、第4.2.2条、第4.2.3条、第4.2.4条、第4.2.5条、第9.3.2条、第9.7.6条、第11.7.11条和第G.0.12条。

本规范条文下划线部分为修改的内容；用黑体字表示的条文为强制性条文，必须严格执行。

本次局部修订的主编单位：中国建筑科学研究院

本次局部修订的参编单位：重庆大学  

郑州大学  

北京市建筑设计研究院  

华东建筑设计研究院有限公司  

南京市建筑设计研究院有限公司  

中国建筑西南设计研究院

本规范主要起草人员：赵基达 徐有邻 黄小坤  

朱爱萍 王晓锋 傅剑平  

刘立新 柯长华 张凤新  

左 江 吴小宾 刘 刚

本规范主要审查人员：徐建 任庆英 娄宇

白生翔 钱稼茹 李霆

王丽敏 耿树江 张同亿

# 中华人民共和国住房和城乡建设部 公告

第 743 号

关于发布国家标准《混凝土结构设计规范》的公告

现批准《混凝土结构设计规范》为国家标准，编号为GB 50010-2010，自2011年7月1日起实施。其中，第3.1.7、3.3.2、4.1.3、4.1.4、4.2.2、4.2.3、8.5.1、10.1.1、11.1.3、11.2.3、11.3.1、11.3.6、11.4.12、11.7.14条为强制性条文，必须严格执行。原《混凝土结构设计规范》GB 50010-2002同时废止。

本规范由我部标准定额研究所组织中国建筑工业出版社出版发行。

中华人民共和国住房和城乡建设部

2010年8月18日

前言

根据原建设部《关于印发〈2006年工程建设标准规范制订、修订计划（第一批）〉的通知》（建标〔2006〕77号文）要求，本规范由中国建筑科学研究院会同有关单位经调查研究，认真总结实践经验，参考有关国际标准和国外先进标准，并在广泛征求意见的基础上修订完成。

本规范的主要内容是：总则、术语和符号、基本设计规定、材料、结构分析、承载能力极限状态计算、正常使用极限状态验算、构造规定、结构构件的基本规定、预应力混凝土结构构件、混凝土结构构件抗震设计以及有关的附录。

本规范修订的主要技术内容是：1. 补充了结构方案、结构防连续倒塌、既有结构设计和无粘结预应力设计的原则规定；2. 修改了正常使用极限状态验算的有关规定；3. 增加了500MPa级带肋钢筋，以300MPa级光圆钢筋取代了235MPa级钢筋；4. 补充了复合受力构件设计的相关规定，修改了受剪、受冲切承载力计算公式；5. 调整了钢筋的保护层厚度、钢筋锚固长度和纵向受力钢筋最小配筋率的有关规定；6. 补充、修改了柱双向受剪、连梁和剪力墙边缘构件的抗震设计相关规定；7. 补充、修改了预应力混凝土构件及板柱节点抗震设计的相关要求。

本规范中以黑体字标志的条文为强制性条文，必须严格执行。

本规范由住房和城乡建设部负责管理和对强制性条文的解释，由中国建筑科学研究院负责具体技术内容的解释。执行本规范过程中如有意见或建议，请寄送中国建筑科学研究院国家标准《混凝土结构设计规范》管理组（地址：北京市北三环东路30号，邮编：100013）。

本规范主编单位：中国建筑科学研究院  

本规范参编单位：清华大学  

同济大学  

重庆大学  

天津大学  

东南大学  

郑州大学  

大连理工大学  

哈尔滨工业大学  

浙江大学  

湖南大学  

西安建筑科技大学  

河海大学  

国家建筑工程质量监督检验中心  

中国建筑设计研究院  

北京市建筑设计研究院  

华东建筑设计研究院有限公司  

中国建筑西南设计研究院  

南京市建筑设计研究院有限公司  

中国航空工业规划设计研究院  

国家建筑钢材质量监督检验中心  

中建国际建设公司  

北京榆构有限公司  

本规范主要起草人员：赵基达 徐有邻 黄小坤 陶学康  

李云贵 李东彬 叶列平 李杰  

傅剑平 王铁成 刘立新 邱洪兴  

邸小坛 王晓锋 朱爱萍 宋玉普  

郑文忠 金伟良 梁兴文 易伟建  

吴胜兴 范重 柯长华 张凤新  

左江 贾洁 吴小宾 朱建国

蒋勤俭 邓明胜 刘刚

本规范主要审查人员：吴学敏 徐永基 白生翔 李明顺

汪大绥 程懋堃 康谷贻 莫庸

王振华 胡家顺 孙慧中 陈国义

耿树江 赵君黎 刘琼祥 娄宇

章一萍 李霆 吴一红

目 次

1 总则 …… 1  
  
2 术语和符号 …… 2  
  
2.1 术语 …… 2  
  
2.2 符号 …… 4  
  
3 基本设计规定 …… 7  
  
3.1 一般规定 …… 7  
  
3.2 结构方案 …… 8  
  
3.3 承载能力极限状态计算 …… 9  
  
3.4 正常使用极限状态验算 …… 10  
  
3.5 耐久性设计 …… 13  
  
3.6 防连续倒塌设计原则 …… 16  
  
3.7 既有结构设计原则 …… 17  
  
4 材料 …… 19  
  
4.1 混凝土 …… 19  
  
4.2 钢筋 …… 21  
  
5 结构分析 …… 28  
  
5.1 基本原则 …… 28  
  
5.2 分析模型 …… 29  
  
5.3 弹性分析 …… 30  
  
5.4 塑性内力重分布分析 …… 31  
  
5.5 弹塑性分析 …… 32  
  
5.6 塑性极限分析 …… 33  
  
5.7 间接作用分析 …… 33  
  
6 承载能力极限状态计算 …… 34  
  
6.1 一般规定 …… 34

6.2 正截面承载力计算 …… 34    
6.3 斜截面承载力计算 …… 54    
6.4 扭曲截面承载力计算 …… 64    
6.5 受冲切承载力计算 …… 73    
6.6 局部受压承载力计算 …… 77    
6.7 疲劳验算 …… 80    
  
7 正常使用极限状态验算 …… 88    
7.1 裂缝控制验算 …… 88    
7.2 受弯构件挠度验算 …… 97    
  
8 构造规定 …… 101    
8.1 伸缩缝 …… 101    
8.2 混凝土保护层 …… 102    
8.3 钢筋的锚固 …… 103    
8.4 钢筋的连接 …… 106    
8.5 纵向受力钢筋的最小配筋率 …… 109    
  
9 结构构件的基本规定 …… 111    
9.1 板 …… 111    
9.2 梁 …… 115    
9.3 柱、梁柱节点及牛腿 …… 123    
9.4 墙 …… 131    
9.5 叠合构件 …… 133    
9.6 装配式结构 …… 135    
9.7 预埋件及连接件 …… 137    
  
10 预应力混凝土结构构件 …… 141    
10.1 一般规定 …… 141    
10.2 预应力损失值计算 …… 150    
10.3 预应力混凝土构造规定 …… 155    
  
11 混凝土结构构件抗震设计 …… 162    
11.1 一般规定 …… 162    
11.2 材料 …… 166

11.3 框架梁 …… 167  
11.4 框架柱及框支柱 …… 170  
11.5 铰接排架柱 …… 179  
11.6 框架梁柱节点 …… 181  
11.7 剪力墙及连梁 …… 186  
11.8 预应力混凝土结构构件 …… 198  
11.9 板柱节点 …… 200  
附录 A 钢筋的公称直径、公称截面面积及理论重量 …… 202  
附录 B 近似计算偏压构件侧移二阶效应的增大系数法 …… 204  
附录 C 钢筋、混凝土本构关系与混凝土多轴强度准则 …… 207  
附录 D 素混凝土结构构件设计 …… 221  
附录 E 任意截面、圆形及环形构件正截面承载力计算 …… 226  
附录 F 板柱节点计算用等效集中反力设计值 …… 232  
附录 G 深受弯构件 …… 237  
附录 H 无支撑叠合梁板 …… 244  
附录 J 后张曲线预应力筋由锚具变形和预应力筋内缩引起的预应力损失 …… 251  
附录 K 与时间相关的预应力损失 …… 257  
本规范用词说明 …… 260  
引用标准名录 …… 261  
附：条文说明 …… 263

Contents

1 General Provisions …… 1  
2 Terms and Symbols …… 2  
2.1 Terms …… 2  
2.2 Symbols …… 4  
3 General Requirements …… 7  
3.1 General …… 7  
3.2 Structural Scheme …… 8  
3.3 Ultimate Limit States …… 9  
3.4 Serviceability Limit States …… 10  
3.5 Durability Requirements …… 13  
3.6 Principles for Design of Preventing Progressive Collapse …… 16  
3.7 Principles for Design of Existing Structures …… 17  
4 Materials …… 19  
4.1 Concrete …… 19  
4.2 Steel Reinforcement …… 21  
5 Structural Analysis …… 28  
5.1 General …… 28  
5.2 Analysis Model …… 29  
5.3 Elastic Analysis …… 30  
5.4 Analysis on Plastic Re-distribution of Internal Forces …… 31  
5.5 Elastic-Plastic Analysis …… 32  
5.6 Plastic Limit Analysis …… 33  
5.7 Indirect Action Effect Analysis …… 33  
6 Ultimate Limit States Design …… 34  
6.1 General …… 34

6.2 Calculation of Flexural and Axial Capacity ..... 34  
6.3 Calculation of Shear Capacity ..... 54  
6.4 Calculation of Torsional Capacity ..... 64  
6.5 Calculation of Punching Shear Capacity ..... 73  
6.6 Calculation of Local Compression Capacity ..... 77  
6.7 Checking of Fatigue ..... 80  
7 Checking of Serviceability Limit States ..... 88  
7.1 Checking of Cracks ..... 88  
7.2 Checking of Deflection of Flexural Members ..... 97  
8 Detailing Requirements ..... 101  
8.1 Expansion Joint ..... 101  
8.2 Concrete Cover ..... 102  
8.3 Anchorage of Steel Reinforcement ..... 103  
8.4 Splices of Reinforcement ..... 106  
8.5 Minimum Ratio of Reinforcement for Flexural and Axial Loading Members ..... 109  
9 Fundamental Requirements for Structural Members ..... 111  
9.1 Slabs ..... 111  
9.2 Beams ..... 115  
9.3 Columns, Joints and Brackets ..... 123  
9.4 Walls ..... 131  
9.5 Composite Members ..... 133  
9.6 Precast Concrete Structures ..... 135  
9.7 Embedded Parts and Connecting Pieces ..... 137  
10 Prestressed Concrete Structural Members ..... 141  
10.1 General ..... 141  
10.2 Loss of Prestress ..... 150  
10.3 Detailing of Prestressed Concrete Members ..... 155  
11 Seismic Design of Reinforced Concrete Structural Members ..... 162

11.1 General 162  
11.2 Materials 166  
11.3 Frame Beams 167  
11.4 Frame Columns and Columns Supporting Structural Transfer Member 170  
11.5 Column of Hinged Bent 179  
11.6 Joints of Frame 181  
11.7 Shear Walls and Coupling Beams 186  
11.8 Prestressed Concrete Structural Members 198  
11.9 Slab-Column Joints 200  
Appendix A Nominal Diameter, Sectional Areas and Theoretical Weight of Steel Reinforcement 202  
Appendix B Approximate Coefficient Method for Second Order Effect of Sway Structure 204  
Appendix C Constitutive Relations for Steel Reinforcement and Concrete and the Rule of Multi-axial Strength for Concrete 207  
Appendix D Design of Plain Concrete Structural Members 221  
Appendix E Calculation for Flexural and Axial Capacity of Circular, Annular and Arbitrary Cross Sections 226  
Appendix F Design Value of Equivalent Concentrated Reaction Used for Calculation of Slab-Column Joints 232  
Appendix G Deep Flexural Members 237  
Appendix H Composite Beam and Slab Without Shores 244  
Appendix J Loss of Prestress of Curved Post-tensioned

Tendons Due to Anchorage Seating and  
Tendon Shortening 251  
Appendix K Time-dependent Loss of Prestress 257  
Explanation of Wording in This Code 260  
List of Quoted Standards 261  
Addition: Explanation of Provisions 263

1 总 则

1.0.1 为了在混凝土结构设计中贯彻执行国家的技术经济政策，做到安全、适用、经济，保证质量，制定本规范。

1.0.2 本规范适用于房屋和一般构筑物的钢筋混凝土、预应力混凝土以及素混凝土结构的设计。本规范不适用于轻骨料混凝土及特种混凝土结构的设计。

1.0.3 本规范依据现行国家标准《工程结构可靠性设计统一标准》GB 50153 及《建筑结构可靠度设计统一标准》GB 50068 的原则制定。本规范是对混凝土结构设计的基本要求。

1.0.4 混凝土结构的设计除应符合本规范外，尚应符合国家现行有关标准的规定。

# 2 术语和符号

2.1 术语

2.1.1 混凝土结构 concrete structure

以混凝土为主制成的结构，包括素混凝土结构、钢筋混凝土结构和预应力混凝土结构等。

2.1.2 素混凝土结构 plain concrete structure

无筋或不配置受力钢筋的混凝土结构。

2.1.3 普通钢筋 steel bar

用于混凝土结构构件中的各种非预应力筋的总称。

2.1.4 预应力筋 prestressing tendon and/or bar

用于混凝土结构构件中施加预应力的钢丝、钢绞线和预应力螺纹钢筋等的总称。

2.1.5 钢筋混凝土结构 reinforced concrete structure 配置受力普通钢筋的混凝土结构。

2.1.6 预应力混凝土结构 prestressed concrete structure

配置受力的预应力筋，通过张拉或其他方法建立预加应力的混凝土结构。

2.1.7 现浇混凝土结构 cast-in-situ concrete structure 在现场原位支模并整体浇筑而成的混凝土结构。

2.1.8 装配式混凝土结构 precast concrete structure

由预制混凝土构件或部件装配、连接而成的混凝土结构。

2.1.9 装配整体式混凝土结构 assembled monolithic concrete structure

由预制混凝土构件或部件通过钢筋、连接件或施加预应力加以连接，并在连接部位浇筑混凝土而形成整体受力的混凝土结构。

2.1.10 叠合构件 composite member

由预制混凝土构件（或既有混凝土结构构件）和后浇混凝土组成，以两阶段成型的整体受力结构构件。

2.1.11 深受弯构件 deep flexural member

跨高比小于 5 的受弯构件。

2.1.12 深梁 deep beam

跨高比小于 2 的简支单跨梁或跨高比小于 2.5 的多跨连续梁。

2.1.13 先张法预应力混凝土结构 pretensioned prestressed concrete structure

在台座上张拉预应力筋后浇筑混凝土，并通过放张预应力筋由粘结传递而建立预应力的混凝土结构。

2.1.14 后张法预应力混凝土结构 post-tensioned prestressed concrete structure

浇筑混凝土并达到规定强度后，通过张拉预应力筋并在结构上锚固而建立预应力的混凝土结构。

2.1.15 无粘结预应力混凝土结构 unbonded prestressed concrete structure

配置与混凝土之间可保持相对滑动的无粘结预应力筋的后张法预应力混凝土结构。

2.1.16 有粘结预应力混凝土结构 bonded prestressed concrete structure

通过灌浆或与混凝土直接接触使预应力筋与混凝土之间相互粘结而建立预应力的混凝土结构。

2.1.17 结构缝 structural joint

根据结构设计需求而采取的分割混凝土结构间隔的总称。

2.1.18 混凝土保护层 concrete cover

结构构件中钢筋外边缘至构件表面范围用于保护钢筋的混凝土，简称保护层。

2.1.19 锚固长度 anchorage length

受力钢筋依靠其表面与混凝土的粘结作用或端部构造的挤压作用而达到设计承受应力所需的长度。

2.1.20 钢筋连接 splice of reinforcement

通过绑扎搭接、机械连接、焊接等方法实现钢筋之间内力传递的构造形式。

2.1.21 配筋率 ratio of reinforcement

混凝土构件中配置的钢筋面积（或体积）与规定的混凝土截面面积（或体积）的比值。

2.1.22 剪跨比 ratio of shear span to effective depth

截面弯矩与剪力和有效高度乘积的比值。

2.1.23 横向钢筋 transverse reinforcement

垂直于纵向受力钢筋的箍筋或间接钢筋。

2.2 符号

2.2.1 材料性能

 $ E_{c} $ ——混凝土的弹性模量；

 $ E_{s} $  ——钢筋的弹性模量；

C30——立方体抗压强度标准值为  $ 30 ~N / mm^{2} $  的混凝土强度等级；

HRB500——强度级别为 500MPa 的普通热轧带肋钢筋；

HRBF400——强度级别为 400 MPa 的细晶粒热轧带肋钢筋；

RRB400——强度级别为 400MPa 的余热处理带肋钢筋；

HPB300——强度级别为 300MPa 的热轧光圆钢筋；

HRB400E——强度级别为 400MPa 且有较高抗震性能的普通热轧带肋钢筋；

 $ f_{ck} $ 、 $ f_{c} $ ——混凝土轴心抗压强度标准值、设计值；

 $ f_{tk} $ 、 $ f_{t} $ ——混凝土轴心抗拉强度标准值、设计值；

 $ f_{yk} $ 、 $ f_{pyk} $ ——普通钢筋、预应力筋屈服强度标准值；

 $ f_{stk} $ 、 $ f_{ptk} $ ——普通钢筋、预应力筋极限强度标准值；

 $ f_{y} $ 、 $ f_{y}^{\prime} $ ——普通钢筋抗拉、抗压强度设计值；

 $ f_{py} $ 、 $ f_{py}^{\prime} $ ——预应力筋抗拉、抗压强度设计值；

 $ f_{yv} $ ——横向钢筋的抗拉强度设计值；

 $ \delta_{gt} $  ——钢筋最大力下的总伸长率，也称均匀伸长率。

2.2.2 作用和作用效应

N——轴向力设计值；

 $ N_{k} $ 、 $ N_{q} $ ——按荷载标准组合、准永久组合计算的轴向力值；

 $ N_{u0} $ ——构件的截面轴心受压或轴心受拉承载力设计值；

 $ N_{p0} $ ——预应力构件混凝土法向预应力等于零时的预加力；

M——弯矩设计值；

 $ M_{k} $ 、 $ M_{q} $ ——按荷载标准组合、准永久组合计算的弯矩值；

 $ M_{u} $ ——构件的正截面受弯承载力设计值；

 $ M_{cr} $ ——受弯构件的正截面开裂弯矩值；

T——扭矩设计值；

V——剪力设计值；

 $ F_{i} $ ——局部荷载设计值或集中反力设计值；

 $ \sigma_{s} $ 、 $ \sigma_{p} $ ——正截面承载力计算中纵向钢筋、预应力筋的应力；

 $ \sigma_{pe} $ ——预应力筋的有效预应力；

 $ \sigma_{l} $ 、 $ \sigma_{l}^{\prime} $ ——受拉区、受压区预应力筋在相应阶段的预应力损失值；

 $ \tau $ ——混凝土的剪应力；

 $ \omega_{max} $  ——按荷载准永久组合或标准组合，并考虑长期作用影响的计算最大裂缝宽度。

2.2.3 几何参数

b——矩形截面宽度，T形、I形截面的腹板宽度；

c——混凝土保护层厚度；

d——钢筋的公称直径（简称直径）或圆形截面的直径；

h——截面高度；

 $ h_{0} $ ——截面有效高度；

 $ l_{ab} $ 、 $ l_{a} $ ——纵向受拉钢筋的基本锚固长度、锚固长度；

 $ l_{0} $ ——计算跨度或计算长度；

s——沿构件轴线方向上横向钢筋的间距、螺旋筋的间距或箍筋的间距；

x——混凝土受压区高度；

A——构件截面面积；

 $ A_{s} $ 、 $ A_{s}^{\prime} $ ——受拉区、受压区纵向普通钢筋的截面面积；

 $ A_{p} $ 、 $ A_{p}^{\prime} $ ——受拉区、受压区纵向预应力筋的截面面积；

 $ A_{i} $ ——混凝土局部受压面积；

 $ A_{cor} $ ——箍筋、螺旋筋或钢筋网所围的混凝土核心截面面积；

B——受弯构件的截面刚度；

I——截面惯性矩；

W——截面受拉边缘的弹性抵抗矩；

 $ W_{t} $ ——截面受扭塑性抵抗矩。

2.2.4 计算系数及其他

 $ \alpha_{E} $  ——钢筋弹性模量与混凝土弹性模量的比值；

γ——混凝土构件的截面抵抗矩塑性影响系数；

 $ \lambda $ ——计算截面的剪跨比，即  $ M/(Vh_{0}) $ ;

 $ \rho $ ——纵向受力钢筋的配筋率；

 $ \rho_{v} $  ——间接钢筋或箍筋的体积配筋率；

 $ \phi $ ——表示钢筋直径的符号， $ \phi20 $  表示直径为 20mm 的钢筋。

3 基本设计规定

3.1 一般规定

3.1.1 混凝土结构设计应包括下列内容：

1 结构方案设计，包括结构选型、构件布置及传力途径；

2 作用及作用效应分析；

3 结构的极限状态设计；

4 结构及构件的构造、连接措施；

5 耐久性及施工的要求；

6 满足特殊要求结构的专门性能设计。

3.1.2 本规范采用以概率理论为基础的极限状态设计方法，以可靠指标度量结构构件的可靠度，采用分项系数的设计表达式进行设计。

3.1.3 混凝土结构的极限状态设计应包括：

1 承载能力极限状态：结构或结构构件达到最大承载力、出现疲劳破坏、发生不适于继续承载的变形或因结构局部破坏而引发的连续倒塌；

2 正常使用极限状态：结构或结构构件达到正常使用的某项规定限值或耐久性能的某种规定状态。

3.1.4 结构上的直接作用（荷载）应根据现行国家标准《建筑结构荷载规范》GB 50009 及相关标准确定；地震作用应根据现行国家标准《建筑抗震设计规范》GB 50011 确定。

间接作用和偶然作用应根据有关的标准或具体情况确定。

直接承受吊车荷载的结构构件应考虑吊车荷载的动力系数。预制构件制作、运输及安装时应考虑相应的动力系数。对现浇结构，必要时应考虑施工阶段的荷载。

3.1.5 混凝土结构的安全等级和设计使用年限应符合现行国家

标准《工程结构可靠性设计统一标准》GB 50153 的规定。

混凝土结构中各类结构构件的安全等级，宜与整个结构的安全等级相同。对其中部分结构构件的安全等级，可根据其重要程度适当调整。对于结构中重要构件和关键传力部位，宜适当提高其安全等级。

3.1.6 混凝土结构设计应考虑施工技术水平以及实际工程条件的可行性。有特殊要求的混凝土结构，应提出相应的施工要求。

3.1.7 设计应明确结构的用途；在设计使用年限内未经技术鉴定或设计许可，不得改变结构的用途和使用环境。

3.2 结构方案

3.2.1 混凝土结构的设计方案应符合下列要求：

1 选用合理的结构体系、构件形式和布置；

2 结构的平、立面布置宜规则，各部分的质量和刚度宜均匀、连续；

3 结构传力途径应简捷、明确，竖向构件宜连续贯通、对齐；

4 宜采用超静定结构，重要构件和关键传力部位应增加冗余约束或有多条传力途径；

5 宜采取减小偶然作用影响的措施。

3.2.2 混凝土结构中结构缝的设计应符合下列要求：

1 应根据结构受力特点及建筑尺度、形状、使用功能要求，合理确定结构缝的位置和构造形式；

2 宜控制结构缝的数量，并应采取有效措施减少设缝对使用功能的不利影响；

3 可根据需要设置施工阶段的临时性结构缝。

3.2.3 结构构件的连接应符合下列要求：

1 连接部位的承载力应保证被连接构件之间的传力性能；

2 当混凝土构件与其他材料构件连接时，应采取可靠的措施；

3 应考虑构件变形对连接节点及相邻结构或构件造成的影响。

3.2.4 混凝土结构设计应符合节省材料、方便施工、降低能耗

与保护环境的要求。

3.3 承载能力极限状态计算

3.3.1 混凝土结构的承载能力极限状态计算应包括下列内容：

1 结构构件应进行承载力（包括失稳）计算；

2 直接承受重复荷载的构件应进行疲劳验算；

3 有抗震设防要求时，应进行抗震承载力计算；

4 必要时尚应进行结构的倾覆、滑移、漂浮验算；

5 对于可能遭受偶然作用，且倒塌可能引起严重后果的重要结构，宜进行防连续倒塌设计。

3.3.2 对持久设计状况、短暂设计状况和地震设计状况，当用内力的形式表达时，结构构件应采用下列承载能力极限状态设计表达式：

 $$ \gamma_{0}\boldsymbol{S}\leqslant\boldsymbol{R} $$ 

 $$ \boldsymbol{R}=\boldsymbol{R}\left(f_{\mathrm{c}},f_{\mathrm{s}},a_{\mathrm{k}},\cdots\right)/\gamma_{\mathrm{Rd}} $$ 

式中： $ \gamma_{0} $ ——结构重要性系数：在持久设计状况和短暂设计状况下，对安全等级为一级的结构构件不应小于1.1，对安全等级为二级的结构构件不应小于1.0，对安全等级为三级的结构构件不应小于0.9；对地震设计状况下应取1.0；

S——承载能力极限状态下作用组合的效应设计值：对持久设计状况和短暂设计状况应按作用的基本组合计算；对地震设计状况应按作用的地震组合计算；

R——结构构件的抗力设计值；

 $ R(\cdot) $ ——结构构件的抗力函数；

 $ \gamma_{Rd} $ ——结构构件的抗力模型不定性系数：静力设计取1.0，对不确定性较大的结构构件根据具体情况取大于1.0的数值；抗震设计应采用承载力抗震调整系数 $ \gamma_{RE} $ 代替 $ \gamma_{Rd} $ ;

 $ f_{c} $ 、 $ f_{s} $ ——混凝土、钢筋的强度设计值，应根据本规范第

4.1.4 条及第 4.2.3 条的规定取值；

 $ a_{k} $ ——几何参数的标准值，当几何参数的变异性对结构性能有明显的不利影响时，应增减一个附加值。

注：公式（3.3.2-1）中的  $ \gamma_{0}S $  为内力设计值，在本规范各章中用 N、M、V、T 等表达。

3.3.3 对二维、三维混凝土结构构件，当按弹性或弹塑性方法分析并以应力形式表达时，可将混凝土应力按区域等代成内力设计值，按本规范第3.3.2条进行计算；也可直接采用多轴强度准则进行设计验算。

3.3.4 对偶然作用下的结构进行承载能力极限状态设计时，公式（3.3.2-1）中的作用效应设计值 S 按偶然组合计算，结构重要性系数  $ \gamma_{0} $  取不小于 1.0 的数值；公式（3.3.2-2）中混凝土、钢筋的强度设计值  $ f_{c} $ 、 $ f_{s} $  改用强度标准值  $ f_{ck} $ 、 $ f_{yk} $  （或  $ f_{pyk} $ ）。

当进行结构防连续倒塌验算时，结构构件的承载力函数应按本规范第3.6节的原则确定。

3.3.5 对既有结构的承载能力极限状态设计，应按下列规定进行：

1 对既有结构进行安全复核、改变用途或延长使用年限而需验算承载能力极限状态时，宜符合本规范第 3.3.2 条的规定；

2 对既有结构进行改建、扩建或加固改造而重新设计时，承载能力极限状态的计算应符合本规范第3.7节的规定。

3.4 正常使用极限状态验算

3.4.1 混凝土结构构件应根据其使用功能及外观要求，按下列规定进行正常使用极限状态验算：

1 对需要控制变形的构件，应进行变形验算；

2 对不允许出现裂缝的构件，应进行混凝土拉应力验算；

3 对允许出现裂缝的构件，应进行受力裂缝宽度验算；

4 对舒适度有要求的楼盖结构，应进行竖向自振频率验算。

3.4.2 对于正常使用极限状态，钢筋混凝土构件、预应力混凝土构件应分别按荷载的准永久组合并考虑长期作用的影响或标准组

合并考虑长期作用的影响，采用下列极限状态设计表达式进行验算：

 $$ S\leqslant C $$ 

式中：S——正常使用极限状态荷载组合的效应设计值；

C——结构构件达到正常使用要求所规定的变形、应力、裂缝宽度和自振频率等的限值。

3.4.3 钢筋混凝土受弯构件的最大挠度应按荷载的准永久组合，预应力混凝土受弯构件的最大挠度应按荷载的标准组合，并均应考虑荷载长期作用的影响进行计算，其计算值不应超过表3.4.3规定的挠度限值。

<div style="text-align: center;">表 3.4.3 受弯构件的挠度限值</div>



<table border=1 style='margin: auto; width: max-content;'><tr><td colspan="2">构件类型</td><td style='text-align: center;'>挠度限值</td></tr><tr><td rowspan="2">吊车梁</td><td style='text-align: center;'>手动吊车</td><td style='text-align: center;'>$ l_{0}/500 $</td></tr><tr><td style='text-align: center;'>电动吊车</td><td style='text-align: center;'>$ l_{0}/600 $</td></tr><tr><td rowspan="3">屋盖、楼盖及楼梯构件</td><td style='text-align: center;'>当 $ l_{0}&lt;7m $ 时</td><td style='text-align: center;'>$ l_{0}/200(l_{0}/250) $</td></tr><tr><td style='text-align: center;'>当 $ 7m\leq l_{0}\leq9m $ 时</td><td style='text-align: center;'>$ l_{0}/250(l_{0}/300) $</td></tr><tr><td style='text-align: center;'>当 $ l_{0}&gt;9m $ 时</td><td style='text-align: center;'>$ l_{0}/300(l_{0}/400) $</td></tr></table>

注：1 表中  $ l_{0} $  为构件的计算跨度；计算悬臂构件的挠度限值时，其计算跨度  $ l_{0} $  按实际悬臂长度的 2 倍取用；

2 表中括号内的数值适用于使用上对挠度有较高要求的构件；

3 如果构件制作时预先起拱，且使用上也允许，则在验算挠度时，可将计算所得的挠度值减去起拱值；对预应力混凝土构件，尚可减去预加力所产生的反拱值；

4 构件制作时的起拱值和预加力所产生的反拱值，不宜超过构件在相应荷载组合作用下的计算挠度值。

3.4.4 结构构件正截面的受力裂缝控制等级分为三级，等级划分及要求应符合下列规定：

一级——严格要求不出现裂缝的构件，按荷载标准组合计算时，构件受拉边缘混凝土不应产生拉应力。

二级——一般要求不出现裂缝的构件，按荷载标准组合计算时，构件受拉边缘混凝土拉应力不应大于混凝土抗拉强度的标准值。

三级——允许出现裂缝的构件：对钢筋混凝土构件，按荷载

准永久组合并考虑长期作用影响计算时，构件的最大裂缝宽度不应超过本规范表3.4.5规定的最大裂缝宽度限值。对预应力混凝土构件，按荷载标准组合并考虑长期作用的影响计算时，构件的最大裂缝宽度不应超过本规范第3.4.5条规定的最大裂缝宽度限值；对二a类环境的预应力混凝土构件，尚应按荷载准永久组合计算，且构件受拉边缘混凝土的拉应力不应大于混凝土的抗拉强度标准值。

3.4.5 结构构件应根据结构类型和本规范第3.5.2条规定的环境类别，按表3.4.5的规定选用不同的裂缝控制等级及最大裂缝宽度限值 $ w_{lim} $ 。

<div style="text-align: center;">表 3.4.5 结构构件的裂缝控制等级及最大裂缝宽度的限值（mm）</div>



<table border=1 style='margin: auto; width: max-content;'><tr><td rowspan="2">环境类别</td><td colspan="2">钢筋混凝土结构</td><td colspan="2">预应力混凝土结构</td></tr><tr><td style='text-align: center;'>裂缝控制等级</td><td style='text-align: center;'>wlim</td><td style='text-align: center;'>裂缝控制等级</td><td style='text-align: center;'>wlim</td></tr><tr><td style='text-align: center;'>一</td><td rowspan="4">三级</td><td style='text-align: center;'>0.30 (0.40)</td><td rowspan="2">三级</td><td style='text-align: center;'>0.20</td></tr><tr><td style='text-align: center;'>二a</td><td rowspan="3">0.20</td><td style='text-align: center;'>0.10</td></tr><tr><td style='text-align: center;'>二b</td><td style='text-align: center;'>二级</td><td style='text-align: center;'>—</td></tr><tr><td style='text-align: center;'>三a、三b</td><td style='text-align: center;'>一级</td><td style='text-align: center;'>—</td></tr></table>

注：1 对处于年平均相对湿度小于 60% 地区一类环境下的受弯构件，其最大裂缝宽度限值可采用括号内的数值；

在一类环境下，对钢筋混凝土屋架、托架及需作疲劳验算的吊车梁，其最大裂缝宽度限值应取为0.20mm；对钢筋混凝土屋面梁和托梁，其最大裂缝宽度限值应取为0.30mm；

3 在一类环境下，对预应力混凝土屋架、托架及双向板体系，应按二级裂缝控制等级进行验算；对一类环境下的预应力混凝土屋面梁、托梁、单向板，应按表中二a类环境的要求进行验算；在一类和二a类环境下需作疲劳验算的预应力混凝土吊车梁，应按裂缝控制等级不低于二级的构件进行验算；

4 表中规定的预应力混凝土构件的裂缝控制等级和最大裂缝宽度限值仅适用于正截面的验算；预应力混凝土构件的斜截面裂缝控制验算应符合本规范第7章的有关规定；

5 对于烟囱、筒仓和处于液体压力下的结构，其裂缝控制要求应符合专门标准的有关规定；

6 对于处于四、五类环境下的结构构件，其裂缝控制要求应符合专门标准的有关规定；

7 表中的最大裂缝宽度限值为用于验算荷载作用引起的最大裂缝宽度。

3.4.6 对混凝土楼盖结构应根据使用功能的要求进行竖向自振频率验算，并宜符合下列要求：

1 住宅和公寓不宜低于 5Hz;

2 办公楼和旅馆不宜低于 4Hz;

3 大跨度公共建筑不宜低于3Hz。

3.5 耐久性设计

3.5.1 混凝土结构应根据设计使用年限和环境类别进行耐久性设计，耐久性设计包括下列内容：

1 确定结构所处的环境类别；

2 提出对混凝土材料的耐久性基本要求；

3 确定构件中钢筋的混凝土保护层厚度；

4 不同环境条件下的耐久性技术措施；

5 提出结构使用阶段的检测与维护要求。

注：对临时性的混凝土结构，可不考虑混凝土的耐久性要求。

3.5.2 混凝土结构暴露的环境类别应按表 3.5.2 的要求划分。

<div style="text-align: center;">表 3.5.2 混凝土结构的环境类别</div>



<table border=1 style='margin: auto; width: max-content;'><tr><td style='text-align: center;'>环境类别</td><td style='text-align: center;'>条 件</td></tr><tr><td style='text-align: center;'>一</td><td style='text-align: center;'>室内干燥环境； 无侵蚀性静水浸没环境</td></tr><tr><td style='text-align: center;'>二a</td><td style='text-align: center;'>室内潮湿环境； 非严寒和非寒冷地区的露天环境； 非严寒和非寒冷地区与无侵蚀性的水或土壤直接接触的环境； 严寒和寒冷地区的冰冻线以下与无侵蚀性的水或土壤直接接触的环境</td></tr><tr><td style='text-align: center;'>二b</td><td style='text-align: center;'>干湿交替环境； 水位频繁变动环境； 严寒和寒冷地区的露天环境； 严寒和寒冷地区冰冻线以上与无侵蚀性的水或土壤直接接触的环境</td></tr><tr><td style='text-align: center;'>三a</td><td style='text-align: center;'>严寒和寒冷地区冬季水位变动区环境； 受除冰盐影响环境； 海风环境</td></tr></table>

<div style="text-align: center;">续表 3.5.2</div>



<table border=1 style='margin: auto; width: max-content;'><tr><td style='text-align: center;'>环境类别</td><td style='text-align: center;'>条件</td></tr><tr><td style='text-align: center;'>三 b</td><td style='text-align: center;'>盐渍土环境；受除冰盐作用环境；海岸环境</td></tr><tr><td style='text-align: center;'>四</td><td style='text-align: center;'>海水环境</td></tr><tr><td style='text-align: center;'>五</td><td style='text-align: center;'>受人为或自然的侵蚀性物质影响的环境</td></tr></table>

注：1 室内潮湿环境是指构件表面经常处于结露或湿润状态的环境；

2 严寒和寒冷地区的划分应符合现行国家标准《民用建筑热工设计规范》GB 50176 的有关规定；

3 海岸环境和海风环境宜根据当地情况，考虑主导风向及结构所处迎风、背风部位等因素的影响，由调查研究和工程经验确定；

4 受除冰盐影响环境是指受到除冰盐盐雾影响的环境；受除冰盐作用环境是指被除冰盐溶液溅射的环境以及使用除冰盐地区的洗车房、停车楼等建筑；

5 暴露的环境是指混凝土结构表面所处的环境。

3.5.3 设计使用年限为 50 年的混凝土结构，其混凝土材料宜符合表 3.5.3 的规定。

<div style="text-align: center;">表 3.5.3 结构混凝土材料的耐久性基本要求</div>



<table border=1 style='margin: auto; width: max-content;'><tr><td style='text-align: center;'>环境等级</td><td style='text-align: center;'>最大水胶比</td><td style='text-align: center;'>最低强度等级</td><td style='text-align: center;'>最大氯离子含量 (%)</td><td style='text-align: center;'>最大碱含量 (kg/m³)</td></tr><tr><td style='text-align: center;'>一</td><td style='text-align: center;'>0.60</td><td style='text-align: center;'>C20</td><td style='text-align: center;'>0.30</td><td style='text-align: center;'>不限制</td></tr><tr><td style='text-align: center;'>二a</td><td style='text-align: center;'>0.55</td><td style='text-align: center;'>C25</td><td style='text-align: center;'>0.20</td><td rowspan="4">3.0</td></tr><tr><td style='text-align: center;'>二b</td><td style='text-align: center;'>0.50(0.55)</td><td style='text-align: center;'>C30(C25)</td><td style='text-align: center;'>0.15</td></tr><tr><td style='text-align: center;'>三a</td><td style='text-align: center;'>0.45(0.50)</td><td style='text-align: center;'>C35(C30)</td><td style='text-align: center;'>0.15</td></tr><tr><td style='text-align: center;'>三b</td><td style='text-align: center;'>0.40</td><td style='text-align: center;'>C40</td><td style='text-align: center;'>0.10</td></tr></table>

注：1 氯离子含量系指其占胶凝材料总量的百分比；

2 预应力构件混凝土中的最大氯离子含量为 0.06%；其最低混凝土强度等级宜按表中的规定提高两个等级；

3 素混凝土构件的水胶比及最低强度等级的要求可适当放松；

4 有可靠工程经验时，二类环境中的最低混凝土强度等级可降低一个等级；

5 处于严寒和寒冷地区二 b、三 a 类环境中的混凝土应使用引气剂，并可采用括号中的有关参数；

6 当使用非碱活性骨料时，对混凝土中的碱含量可不作限制。

3.5.4 混凝土结构及构件尚应采取下列耐久性技术措施：

1 预应力混凝土结构中的预应力筋应根据具体情况采取表面防护、孔道灌浆、加大混凝土保护层厚度等措施，外露的锚固端应采取封锚和混凝土表面处理等有效措施；

2 有抗渗要求的混凝土结构，混凝土的抗渗等级应符合有关标准的要求；

3 严寒及寒冷地区的潮湿环境中，结构混凝土应满足抗冻要求，混凝土抗冻等级应符合有关标准的要求；

4 处于二、三类环境中的悬臂构件宜采用悬臂梁-板的结构形式，或在其上表面增设防护层；

5 处于二、三类环境中的结构构件，其表面的预埋件、吊钩、连接件等金属部件应采取可靠的防锈措施，对于后张预应力混凝土外露金属锚具，其防护要求见本规范第10.3.13条；

6 处在三类环境中的混凝土结构构件，可采用阻锈剂、环氧树脂涂层钢筋或其他具有耐腐蚀性能的钢筋、采取阴极保护措施或采用可更换的构件等措施。

3.5.5 一类环境中，设计使用年限为 100 年的混凝土结构应符合下列规定：

1 钢筋混凝土结构的最低强度等级为 C30；预应力混凝土结构的最低强度等级为 C40；

2 混凝土中的最大氯离子含量为 0.06%;

3 宜使用非碱活性骨料，当使用碱活性骨料时，混凝土中的最大碱含量为  $ 3.0 \, kg/m^{3} $ ;

4 混凝土保护层厚度应符合本规范第 8.2.1 条的规定；当采取有效的表面防护措施时，混凝土保护层厚度可适当减小。

3.5.6 二、三类环境中，设计使用年限 100 年的混凝土结构应采取专门的有效措施。

3.5.7 耐久性环境类别为四类和五类的混凝土结构，其耐久性要求应符合有关标准的规定。

3.5.8 混凝土结构在设计使用年限内尚应遵守下列规定：

1 建立定期检测、维修制度；

2 设计中可更换的混凝土构件应按规定更换；

3 构件表面的防护层，应按规定维护或更换；

4 结构出现可见的耐久性缺陷时，应及时进行处理。

3.6 防连续倒塌设计原则

3.6.1 混凝土结构防连续倒塌设计宜符合下列要求：

1 采取减小偶然作用效应的措施；

2 采取使重要构件及关键传力部位避免直接遭受偶然作用的措施；

3 在结构容易遭受偶然作用影响的区域增加冗余约束，布置备用的传力途径；

4 增强疏散通道、避难空间等重要结构构件及关键传力部位的承载力和变形性能；

5 配置贯通水平、竖向构件的钢筋，并与周边构件可靠地锚固；

6 设置结构缝，控制可能发生连续倒塌的范围。

3.6.2 重要结构的防连续倒塌设计可采用下列方法：

1 局部加强法：提高可能遭受偶然作用而发生局部破坏的竖向重要构件和关键传力部位的安全储备，也可直接考虑偶然作用进行设计。

2 拉结构件法：在结构局部竖向构件失效的条件下，可根据具体情况分别按梁-拉结模型、悬索-拉结模型和悬臂-拉结模型进行承载力验算，维持结构的整体稳固性。

3 拆除构件法：按一定规则拆除结构的主要受力构件，验算剩余结构体系的极限承载力；也可采用倒塌全过程分析进行设计。

3.6.3 当进行偶然作用下结构防连续倒塌的验算时，作用宜考虑结构相应部位倒塌冲击引起的动力系数。在抗力函数的计算中，混凝土强度取强度标准值  $ f_{ck} $ ；普通钢筋强度取极限强度标

准值  $ f_{stk} $ ，预应力筋强度取极限强度标准值  $ f_{ptk} $  并考虑锚具的影响。宜考虑偶然作用下结构倒塌对结构几何参数的影响。必要时尚应考虑材料性能在动力作用下的强化和脆性，并取相应的强度特征值。

3.7 既有结构设计原则

3.7.1 既有结构延长使用年限、改变用途、改建、扩建或需要进行加固、修复等，均应对其进行评定、验算或重新设计。

3.7.2 对既有结构进行安全性、适用性、耐久性及抗灾害能力评定时，应符合现行国家标准《工程结构可靠性设计统一标准》GB 50153 的原则要求，并应符合下列规定：

1 应根据评定结果、使用要求和后续使用年限确定既有结构的设计方案；

2 既有结构改变用途或延长使用年限时，承载能力极限状态验算宜符合本规范的有关规定；

3 对既有结构进行改建、扩建或加固改造而重新设计时，承载能力极限状态的计算应符合本规范和相关标准的规定；

4 既有结构的正常使用极限状态验算及构造要求宜符合本规范的规定；

5 必要时可对使用功能作相应的调整，提出限制使用的要求。

3.7.3 既有结构的设计应符合下列规定：

1 应优化结构方案，保证结构的整体稳固性；

2 荷载可按现行规范的规定确定，也可根据使用功能作适当的调整；

3 结构既有部分混凝土、钢筋的强度设计值应根据强度的实测值确定；当材料的性能符合原设计的要求时，可按原设计的规定取值；

4 设计时应考虑既有结构构件实际的几何尺寸、截面配筋、连接构造和已有缺陷的影响；当符合原设计的要求时，可按原设

计的规定取值；

5 应考虑既有结构的承载历史及施工状态的影响；对二阶段成形的叠合构件，可按本规范第9.5节的规定进行设计。

4 材料

4.1 混凝土

4.1.1 混凝土强度等级应按立方体抗压强度标准值确定。立方体抗压强度标准值系指按标准方法制作、养护的边长为150mm的立方体试件，在28d或设计规定龄期以标准试验方法测得的具有95%保证率的抗压强度值。

4.1.2 素混凝土结构的混凝土强度等级不应低于 C15；钢筋混凝土结构的混凝土强度等级不应低于 C20；采用强度等级 400MPa 及以上的钢筋时，混凝土强度等级不应低于 C25。

预应力混凝土结构的混凝土强度等级不宜低于 C40，且不应低于 C30。

承受重复荷载的钢筋混凝土构件，混凝土强度等级不应低于C30。

4.1.3 混凝土轴心抗压强度的标准值  $ f_{ck} $  应按表 4.1.3-1 采用；轴心抗拉强度的标准值  $ f_{tk} $  应按表 4.1.3-2 采用。

<div style="text-align: center;">表 4.1.3-1 混凝土轴心抗压强度标准值（N/mm²）</div>



<table border=1 style='margin: auto; width: max-content;'><tr><td rowspan="2">强度</td><td colspan="14">混凝土强度等级</td></tr><tr><td style='text-align: center;'>C15</td><td style='text-align: center;'>C20</td><td style='text-align: center;'>C25</td><td style='text-align: center;'>C30</td><td style='text-align: center;'>C35</td><td style='text-align: center;'>C40</td><td style='text-align: center;'>C45</td><td style='text-align: center;'>C50</td><td style='text-align: center;'>C55</td><td style='text-align: center;'>C60</td><td style='text-align: center;'>C65</td><td style='text-align: center;'>C70</td><td style='text-align: center;'>C75</td><td style='text-align: center;'>C80</td></tr><tr><td style='text-align: center;'>$ f_{ck} $</td><td style='text-align: center;'>10.0</td><td style='text-align: center;'>13.4</td><td style='text-align: center;'>16.7</td><td style='text-align: center;'>20.1</td><td style='text-align: center;'>23.4</td><td style='text-align: center;'>26.8</td><td style='text-align: center;'>29.6</td><td style='text-align: center;'>32.4</td><td style='text-align: center;'>35.5</td><td style='text-align: center;'>38.5</td><td style='text-align: center;'>41.5</td><td style='text-align: center;'>44.5</td><td style='text-align: center;'>47.4</td><td style='text-align: center;'>50.2</td></tr></table>

<div style="text-align: center;">表 4.1.3-2 混凝土轴心抗拉强度标准值（N/mm²）</div>



<table border=1 style='margin: auto; width: max-content;'><tr><td rowspan="2">强度</td><td colspan="14">混凝土强度等级</td></tr><tr><td style='text-align: center;'>C15</td><td style='text-align: center;'>C20</td><td style='text-align: center;'>C25</td><td style='text-align: center;'>C30</td><td style='text-align: center;'>C35</td><td style='text-align: center;'>C40</td><td style='text-align: center;'>C45</td><td style='text-align: center;'>C50</td><td style='text-align: center;'>C55</td><td style='text-align: center;'>C60</td><td style='text-align: center;'>C65</td><td style='text-align: center;'>C70</td><td style='text-align: center;'>C75</td><td style='text-align: center;'>C80</td></tr><tr><td style='text-align: center;'>ftk</td><td style='text-align: center;'>1.27</td><td style='text-align: center;'>1.54</td><td style='text-align: center;'>1.78</td><td style='text-align: center;'>2.01</td><td style='text-align: center;'>2.20</td><td style='text-align: center;'>2.39</td><td style='text-align: center;'>2.51</td><td style='text-align: center;'>2.64</td><td style='text-align: center;'>2.74</td><td style='text-align: center;'>2.85</td><td style='text-align: center;'>2.93</td><td style='text-align: center;'>2.99</td><td style='text-align: center;'>3.05</td><td style='text-align: center;'>3.11</td></tr></table>

4.1.4 混凝土轴心抗压强度的设计值  $ f_{c} $  应按表 4.1.4-1 采用；

轴心抗拉强度的设计值  $ f_{t} $  应按表 4.1.4-2 采用。

<div style="text-align: center;">表 4.1.4-1 混凝土轴心抗压强度设计值（N/mm²）</div>



<table border=1 style='margin: auto; width: max-content;'><tr><td rowspan="2">强度</td><td colspan="14">混凝土强度等级</td></tr><tr><td style='text-align: center;'>C15</td><td style='text-align: center;'>C20</td><td style='text-align: center;'>C25</td><td style='text-align: center;'>C30</td><td style='text-align: center;'>C35</td><td style='text-align: center;'>C40</td><td style='text-align: center;'>C45</td><td style='text-align: center;'>C50</td><td style='text-align: center;'>C55</td><td style='text-align: center;'>C60</td><td style='text-align: center;'>C65</td><td style='text-align: center;'>C70</td><td style='text-align: center;'>C75</td><td style='text-align: center;'>C80</td></tr><tr><td style='text-align: center;'>$ f_{c} $</td><td style='text-align: center;'>7.2</td><td style='text-align: center;'>9.6</td><td style='text-align: center;'>11.9</td><td style='text-align: center;'>14.3</td><td style='text-align: center;'>16.7</td><td style='text-align: center;'>19.1</td><td style='text-align: center;'>21.1</td><td style='text-align: center;'>23.1</td><td style='text-align: center;'>25.3</td><td style='text-align: center;'>27.5</td><td style='text-align: center;'>29.7</td><td style='text-align: center;'>31.8</td><td style='text-align: center;'>33.8</td><td style='text-align: center;'>35.9</td></tr></table>

<div style="text-align: center;">表 4.1.4-2 混凝土轴心抗拉强度设计值（N/mm²）</div>



<table border=1 style='margin: auto; width: max-content;'><tr><td rowspan="2">强度</td><td colspan="14">混凝土强度等级</td></tr><tr><td style='text-align: center;'>C15</td><td style='text-align: center;'>C20</td><td style='text-align: center;'>C25</td><td style='text-align: center;'>C30</td><td style='text-align: center;'>C35</td><td style='text-align: center;'>C40</td><td style='text-align: center;'>C45</td><td style='text-align: center;'>C50</td><td style='text-align: center;'>C55</td><td style='text-align: center;'>C60</td><td style='text-align: center;'>C65</td><td style='text-align: center;'>C70</td><td style='text-align: center;'>C75</td><td style='text-align: center;'>C80</td></tr><tr><td style='text-align: center;'>f t</td><td style='text-align: center;'>0.91</td><td style='text-align: center;'>1.10</td><td style='text-align: center;'>1.27</td><td style='text-align: center;'>1.43</td><td style='text-align: center;'>1.57</td><td style='text-align: center;'>1.71</td><td style='text-align: center;'>1.80</td><td style='text-align: center;'>1.89</td><td style='text-align: center;'>1.96</td><td style='text-align: center;'>2.04</td><td style='text-align: center;'>2.09</td><td style='text-align: center;'>2.14</td><td style='text-align: center;'>2.18</td><td style='text-align: center;'>2.22</td></tr></table>

4.1.5 混凝土受压和受拉的弹性模量  $ E_{c} $  宜按表 4.1.5 采用。

混凝土的剪切变形模量  $ G_{c} $  可按相应弹性模量值的 40% 采用。

混凝土泊松比  $ \nu_{c} $  可按 0.2 采用。

<div style="text-align: center;">表 4.1.5 混凝土的弹性模量 ( $ \times10^{4} $ N/mm $ ^{2} $ )</div>



<table border=1 style='margin: auto; width: max-content;'><tr><td style='text-align: center;'>混凝土强度等级</td><td style='text-align: center;'>C15</td><td style='text-align: center;'>C20</td><td style='text-align: center;'>C25</td><td style='text-align: center;'>C30</td><td style='text-align: center;'>C35</td><td style='text-align: center;'>C40</td><td style='text-align: center;'>C45</td><td style='text-align: center;'>C50</td><td style='text-align: center;'>C55</td><td style='text-align: center;'>C60</td><td style='text-align: center;'>C65</td><td style='text-align: center;'>C70</td><td style='text-align: center;'>C75</td><td style='text-align: center;'>C80</td></tr><tr><td style='text-align: center;'>Ec</td><td style='text-align: center;'>2.20</td><td style='text-align: center;'>2.55</td><td style='text-align: center;'>2.80</td><td style='text-align: center;'>3.00</td><td style='text-align: center;'>3.15</td><td style='text-align: center;'>3.25</td><td style='text-align: center;'>3.35</td><td style='text-align: center;'>3.45</td><td style='text-align: center;'>3.55</td><td style='text-align: center;'>3.60</td><td style='text-align: center;'>3.65</td><td style='text-align: center;'>3.70</td><td style='text-align: center;'>3.75</td><td style='text-align: center;'>3.80</td></tr></table>

注：1 当有可靠试验依据时，弹性模量可根据实测数据确定；

2 当混凝土中掺有大量矿物掺合料时，弹性模量可按规定龄期根据实测数据确定。

4.1.6 混凝土轴心抗压疲劳强度设计值  $ f_{c}^{f} $  、轴心抗拉疲劳强度设计值  $ f_{t}^{f} $  应分别按表 4.1.4-1、表 4.1.4-2 中的强度设计值乘疲劳强度修正系数  $ \gamma_{\rho} $  确定。混凝土受压或受拉疲劳强度修正系数  $ \gamma_{\rho} $  应根据疲劳应力比值  $ \rho_{c}^{f} $  分别按表 4.1.6-1、表 4.1.6-2 采用；当混凝土承受拉-压疲劳应力作用时，疲劳强度修正系数  $ \gamma_{\rho} $  取 0.60。

疲劳应力比值  $ \rho_{c}^{f} $  应按下列公式计算：

 $$ \rho_{\mathrm{c}}^{\mathrm{f}}=\frac{\sigma_{\mathrm{c},\min}^{\mathrm{f}}}{\sigma_{\mathrm{c},\max}^{\mathrm{f}}} $$ 

式中： $ \sigma_{c,\min}^{f},\sigma_{c,\max}^{f} $  ——构件疲劳验算时，截面同一纤维上混凝土的最小应力、最大应力。

<div style="text-align: center;">表 4.1.6-1 混凝土受压疲劳强度修正系数  $ \gamma_{p} $ </div>



<table border=1 style='margin: auto; width: max-content;'><tr><td style='text-align: center;'>ρc</td><td style='text-align: center;'>0≤ρc</td><td style='text-align: center;'>0.1≤ρc</td><td style='text-align: center;'>0.2≤ρc</td><td style='text-align: center;'>0.3≤ρc</td><td style='text-align: center;'>0.4≤ρc</td><td style='text-align: center;'>0.5</td><td style='text-align: center;'>ρc</td><td style='text-align: center;'>0.5</td></tr><tr><td style='text-align: center;'>γp</td><td style='text-align: center;'>0.68</td><td style='text-align: center;'>0.74</td><td style='text-align: center;'>0.80</td><td style='text-align: center;'>0.86</td><td style='text-align: center;'>0.93</td><td style='text-align: center;'>1.00</td><td style='text-align: center;'></td><td style='text-align: center;'></td></tr></table>

<div style="text-align: center;">表 4.1.6-2 混凝土受拉疲劳强度修正系数  $ \gamma_{p} $ </div>



<table border=1 style='margin: auto; width: max-content;'><tr><td style='text-align: center;'>ρc</td><td style='text-align: center;'>0&lt;ρc f&lt;0.1</td><td style='text-align: center;'>0.1≤ρc f&lt;0.2</td><td style='text-align: center;'>0.2≤ρc f&lt;0.3</td><td style='text-align: center;'>0.3≤ρc f&lt;0.4</td><td style='text-align: center;'>0.4≤ρc f&lt;0.5</td></tr><tr><td style='text-align: center;'>γρ</td><td style='text-align: center;'>0.63</td><td style='text-align: center;'>0.66</td><td style='text-align: center;'>0.69</td><td style='text-align: center;'>0.72</td><td style='text-align: center;'>0.74</td></tr><tr><td style='text-align: center;'>ρc</td><td style='text-align: center;'>0.5≤ρc f&lt;0.6</td><td style='text-align: center;'>0.6≤ρc f&lt;0.7</td><td style='text-align: center;'>0.7≤ρc f&lt;0.8</td><td style='text-align: center;'>ρc f≥0.8</td><td style='text-align: center;'>—</td></tr><tr><td style='text-align: center;'>γρ</td><td style='text-align: center;'>0.76</td><td style='text-align: center;'>0.80</td><td style='text-align: center;'>0.90</td><td style='text-align: center;'>1.00</td><td style='text-align: center;'>—</td></tr></table>

注：直接承受疲劳荷载的混凝土构件，当采用蒸汽养护时，养护温度不宜高于 $ 60^{\circ} $ C。

4.1.7 混凝土疲劳变形模量  $ E_{c}^{f} $  应按表 4.1.7 采用。

<div style="text-align: center;">表 4.1.7 混凝土的疲劳变形模量 ( $ \times10^{4} $  N/mm $ ^{2} $ )</div>



<table border=1 style='margin: auto; width: max-content;'><tr><td style='text-align: center;'>强度等级</td><td style='text-align: center;'>C30</td><td style='text-align: center;'>C35</td><td style='text-align: center;'>C40</td><td style='text-align: center;'>C45</td><td style='text-align: center;'>C50</td><td style='text-align: center;'>C55</td><td style='text-align: center;'>C60</td><td style='text-align: center;'>C65</td><td style='text-align: center;'>C70</td><td style='text-align: center;'>C75</td><td style='text-align: center;'>C80</td></tr><tr><td style='text-align: center;'>Ec</td><td style='text-align: center;'>1.30</td><td style='text-align: center;'>1.40</td><td style='text-align: center;'>1.50</td><td style='text-align: center;'>1.55</td><td style='text-align: center;'>1.60</td><td style='text-align: center;'>1.65</td><td style='text-align: center;'>1.70</td><td style='text-align: center;'>1.75</td><td style='text-align: center;'>1.80</td><td style='text-align: center;'>1.85</td><td style='text-align: center;'>1.90</td></tr></table>

4.1.8 当温度在  $ 0^{\circ}C \sim 100^{\circ}C $  范围内时，混凝土的热工参数可按下列规定取值：

线膨胀系数  $ \alpha_{c} $  ： $ 1 \times 10^{-5}/^{\circ}C $  ；

导热系数  $ \lambda $ ：10.6kJ/(m·h·℃)；

比热容 c:  $ 0.96 \, \text{kJ}/(\text{kg} \cdot {^\circ}\text{C}) $ 。

4.2 钢 筋

4.2.1 混凝土结构的钢筋应按下列规定选用：

1 纵向受力普通钢筋可采用 HRB400、HRB500、HRBF400、HRBF500、HRB335、RRB400、HPB300 钢筋；梁、柱和斜撑构件的纵向受力普通钢筋宜采用 HRB400、HRB500、HRBF400、HRBF500 钢筋。

2 箍筋宜采用 HRB400、HRBF400、HRB335、HPB300、HRB500、HRBF500 钢筋。

3 预应力筋宜采用预应力钢丝、钢绞线和预应力螺纹钢筋。

4.2.2 钢筋的强度标准值应具有不小于95%的保证率。普通钢筋的屈服强度标准值 $ f_{yk} $ 、极限强度标准值 $ f_{stk} $ 应按表4.2.2-1采用；预应力钢丝、钢绞线和预应力螺纹钢筋的极限强度标准值 $ f_{ptk} $ 及屈服强度标准值 $ f_{pyk} $ 应按表4.2.2-2采用。

<div style="text-align: center;">表 4.2.2-1 普通钢筋强度标准值  $ (\mathrm{N}/\mathrm{mm}^{2}) $ </div>



<table border=1 style='margin: auto; width: max-content;'><tr><td style='text-align: center;'>牌号</td><td style='text-align: center;'>符 号</td><td style='text-align: center;'>公称直径 d (mm)</td><td style='text-align: center;'>屈服强度标准值 f yk</td><td style='text-align: center;'>极限强度标准值 f stk</td></tr><tr><td style='text-align: center;'>HPB300</td><td style='text-align: center;'>Φ</td><td style='text-align: center;'>6～14</td><td style='text-align: center;'>300</td><td style='text-align: center;'>420</td></tr><tr><td style='text-align: center;'>HRB335</td><td style='text-align: center;'>Φ</td><td style='text-align: center;'>6～14</td><td style='text-align: center;'>335</td><td style='text-align: center;'>455</td></tr><tr><td style='text-align: center;'>HRB400 HRBF400 RRB400</td><td style='text-align: center;'>Φ Φ F 竺R</td><td style='text-align: center;'>6～50</td><td style='text-align: center;'>400</td><td style='text-align: center;'>540</td></tr><tr><td style='text-align: center;'>HRB500 HRBF500</td><td style='text-align: center;'>Φ Φ F</td><td style='text-align: center;'>6～50</td><td style='text-align: center;'>500</td><td style='text-align: center;'>630</td></tr></table>

<div style="text-align: center;">表 4.2.2-2 预应力筋强度标准值 (N/mm²)</div>



<table border=1 style='margin: auto; width: max-content;'><tr><td colspan="2">种类</td><td style='text-align: center;'>符号</td><td style='text-align: center;'>公称直径d(mm)</td><td style='text-align: center;'>屈服强度标准值f_{pyk}</td><td style='text-align: center;'>极限强度标准值f_{ptk}</td></tr><tr><td rowspan="3">中强度预应力钢丝</td><td rowspan="3">光面螺旋肋</td><td rowspan="3">$ \phi_{PM} $   $ \phi_{HM} $</td><td rowspan="3">5、7、9</td><td style='text-align: center;'>620</td><td style='text-align: center;'>800</td></tr><tr><td style='text-align: center;'>780</td><td style='text-align: center;'>970</td></tr><tr><td style='text-align: center;'>980</td><td style='text-align: center;'>1270</td></tr></table>

<div style="text-align: center;">续表 4.2.2-2</div>



<table border=1 style='margin: auto; width: max-content;'><tr><td colspan="2">种类</td><td style='text-align: center;'>符号</td><td style='text-align: center;'>公称直径d(mm)</td><td style='text-align: center;'>屈服强度标准值f_{pyk}</td><td style='text-align: center;'>极限强度标准值f_{ptk}</td></tr><tr><td rowspan="3">预应力螺纹钢筋</td><td rowspan="3">螺纹</td><td rowspan="3">$ \phi^{T} $</td><td rowspan="3">18、25、32、40、50</td><td style='text-align: center;'>785</td><td style='text-align: center;'>980</td></tr><tr><td style='text-align: center;'>930</td><td style='text-align: center;'>1080</td></tr><tr><td style='text-align: center;'>1080</td><td style='text-align: center;'>1230</td></tr><tr><td rowspan="5">消除应力钢丝</td><td rowspan="5">光面</td><td rowspan="5">$ \phi^{P} $</td><td rowspan="2">5</td><td style='text-align: center;'>—</td><td style='text-align: center;'>1570</td></tr><tr><td style='text-align: center;'>—</td><td style='text-align: center;'>1860</td></tr><tr><td style='text-align: center;'>7</td><td style='text-align: center;'>—</td><td style='text-align: center;'>1570</td></tr><tr><td rowspan="2">9</td><td style='text-align: center;'>—</td><td style='text-align: center;'>1470</td></tr><tr><td style='text-align: center;'>—</td><td style='text-align: center;'>1570</td></tr><tr><td rowspan="7">钢绞线</td><td rowspan="3">1×3(三股)</td><td rowspan="7">$ \phi^{S} $</td><td rowspan="3">8.6、10.8、12.9</td><td style='text-align: center;'>—</td><td style='text-align: center;'>1570</td></tr><tr><td style='text-align: center;'>—</td><td style='text-align: center;'>1860</td></tr><tr><td style='text-align: center;'>—</td><td style='text-align: center;'>1960</td></tr><tr><td rowspan="4">1×7(七股)</td><td rowspan="3">9.5、12.7、15.2、17.8</td><td style='text-align: center;'>—</td><td style='text-align: center;'>1720</td></tr><tr><td style='text-align: center;'>—</td><td style='text-align: center;'>1860</td></tr><tr><td style='text-align: center;'>—</td><td style='text-align: center;'>1960</td></tr><tr><td style='text-align: center;'>21.6</td><td style='text-align: center;'>—</td><td style='text-align: center;'>1860</td></tr></table>

注：极限强度标准值为  $ 1960 ~N / mm^{2} $  的钢绞线作后张预应力配筋时，应有可靠的工程经验。

4.2.3 普通钢筋的抗拉强度设计值  $ f_{y} $  、抗压强度设计值  $ f_{y}^{\prime} $  应按表 4.2.3-1 采用；预应力筋的抗拉强度设计值  $ f_{py} $  、抗压强度设计值  $ f_{py}^{\prime} $  应按表 4.2.3-2 采用。

当构件中配有不同种类的钢筋时，每种钢筋应采用各自的强度设计值。

对轴心受压构件，当采用 HRB500、HRBF500 钢筋时，钢筋的抗压强度设计值  $ f_{y}^{\prime} $  应取 400 N/mm $ ^{2} $ 。横向钢筋的抗拉强度
