Repository: youtian95/Books_OCR

# 土木在线标准

本项目将土木工程的相关标准电子化，方便查阅和学习。通过PaddleOCR-VL对PDF格式的标准进行文字识别和排版，生成Markdown格式的电子文档。

## 特性

 - 数学公式的latex复制
 - 公式、章节跳转

## 收录的标准
---

 - [x] 《钢结构设计标准》GB 50017-2017
 - [ ] 《混凝土结构设计规范》GB 50010-2010
 - [ ] 《建筑结构荷载规范》GB 50009-2012
 - [x] 《建筑抗震设计规范》GB 50011-2010
 - [ ] 《工程结构通用规范》GB 55001-2021

## PaddleOCR-VL 使用 ([官方文档](https://www.paddleocr.ai/main/version3.x/pipeline_usage/PaddleOCR-VL.html))
---

### Autodl云端使用步骤

#### Autodl租用服务器并克隆镜像

如果不熟悉Autodl怎么租服务器，需要去查一下官方资料。

在社区镜像中搜索`PaddlePaddle/PaddleOCR/PaddleOCR-VL-WEB`这个镜像，然后克隆开卡。

File: Data/混凝土结构设计规范 GB 50010-2010 PDF文件/混凝土结构设计规范 GB 50010-2010.md (part 11 of 13)
GB 50010 - 2010
C40 以上的混凝土考虑脆性折减系数  $ \alpha_{c2} $  ：对 C40 取 1.00，对高强混凝土 C80 取 0.87，中间按线性插值。

轴心抗压强度标准值  $ f_{ck} $  按  $ 0.88\alpha_{cl}\alpha_{c2}f_{cu,k} $  计算，结果见表 4.1.3-1。

2 轴心抗拉强度标准值  $ f_{tk} $ 

轴心抗拉强度标准值  $ f_{tk} $  按  $ 0.88 \times 0.395 f_{cu,k}^{0.55} $  （ $ 1 - 1.645 \delta $  $ )^{0.45} \times \alpha_{c2} $  计算，结果见表 4.1.3-2。其中系数 0.395 和指数 0.55 为轴心抗拉强度与立方体抗压强度的折算关系，是根据试验数据进行统计分析以后确定的。

C80 以上的高强混凝土，目前虽偶有工程应用但数量很少，且对其性能的研究尚不够，故暂未列入。

4.1.4 混凝土的强度设计值由强度标准值除混凝土材料分项系数  $ \gamma_{c} $  确定。混凝土的材料分项系数取为 1.40。

1 轴心抗压强度设计值  $ f_{c} $ 

轴心抗压强度设计值等于 $ f_{ck}/1.40 $ ，结果见表4.1.4-1。

2 轴心抗拉强度设计值  $ f_{t} $ 

轴心抗拉强度设计值等于  $ f_{tk}/1.40 $ ，结果见表 4.1.4-2。

修订规范还删除了02版规范表注中受压构件尺寸效应的规定。该规定源于前苏联规范，最近俄罗斯规范已经取消。对离心混凝土的强度设计值，应按专门的标准取用，也不再列入。

4.1.5 混凝土的弹性模量、剪切变形模量及泊松比同原规范。混凝土的弹性模量  $ E_{c} $  以其强度等级值  $ (f_{\mathrm{cu,k}} $  为代表）按下列公式计算：

 $$ E_{\mathrm{c}}=\frac{10^{5}}{2.2+\frac{34.7}{f_{\mathrm{cu,k}}}}\quad(\mathrm{N/mm^{2}}) $$ 

由于混凝土组成成分不同（掺入粉煤灰等）而导致变形性能的不确定性，增加了表注，强调在必要时可根据试验确定弹性模量。

4.1.6、4.1.7 根据等幅疲劳  $ 2 \times 10^{6} $  次的试验研究结果，列出

了混凝土的疲劳指标。疲劳指标包括混凝土疲劳强度设计值、混凝土疲劳变形模量。而疲劳强度设计值是混凝土强度设计值乘疲劳强度修正系数  $ \gamma_{p} $  的数值。上述指标包括高强度混凝土的疲劳验算，但不包括变幅疲劳。

结构构件中的混凝土，可能遭遇受压疲劳、受拉疲劳或拉压交变疲劳的作用。本次修订根据试验研究，将不同的疲劳受力状态分别表达，扩大了疲劳应力比值的覆盖范围，并将疲劳强度修正系数的数值作了相应调整与补充。

当蒸养温度超过  $ 60^{\circ} $ C 时混凝土容易产生裂缝，并不能简单依靠提高设计强度解决。因此，本次修订删去了蒸养温度超过  $ 60^{\circ} $ C 时，计算需要的混凝土强度设计值需提高 20% 的规定。

4.1.8 本条提供了进行混凝土间接作用效应计算所需的基本热工参数。包括线膨胀系数、导热系数和比热容，数据引自《水工混凝土结构设计规范》DL/T 5057 的规定，并作了适当简化。

4.2 钢 筋

4.2.1 国家现行钢筋产品标准中，不再限制钢筋材料的化学成分和制作工艺，而按性能确定钢筋的牌号和强度级别，并以相应的符号表达。

本次修订根据 “四节一环保” 要求，提倡应用高强、高性能钢筋。根据混凝土构件对受力性能要求，规定了各种牌号钢筋的选用原则。

1 增加强度为 500 MPa 级的高强热轧带肋钢筋；将 400 MPa、500 MPa 级高强热轧带肋钢筋作为纵向受力的主导钢筋推广应用，尤其是梁、柱和斜撑构件的纵向受力配筋应优先采用 400 MPa、500 MPa 级高强钢筋，500 MPa 级高强钢筋用于高层建筑的柱、大跨度与重荷载梁的纵向受力配筋更为有利；淘汰直径 16 mm 及以上的 HRB335 热轧带肋钢筋，保留小直径的 HRB335 钢筋，主要用于中、小跨度楼板配筋以及剪力墙的分布筋配筋，还可用于构件的箍筋与构造配筋；用 300 MPa 级光圆钢

筋取代 235MPa 级光圆钢筋，将其规格限于直径  $ 6mm \sim 14mm $ ，主要用于小规格梁柱的箍筋与其他混凝土构件的构造配筋。对既有结构进行再设计时，235MPa 级光圆钢筋的设计值仍可按原规范取值。

2 推广应用具有较好延性、可焊性、机械连接性能及施工适应性的 HRB 系列普通热轧带肋钢筋。列入采用控温轧制工艺生产的 HRBF400、HRBF500 系列细晶粒带肋钢筋，取消牌号 HRBF335 钢筋。

3 RRB400余热处理钢筋由轧制钢筋经高温淬水，余热处理后提高强度，资源能源消耗低、生产成本低。其延性、可焊性、机械连接性能及施工适应性也相应降低，一般可用于对变形性能及加工性能要求不高的构件中，如延性要求不高的基础、大体积混凝土、楼板以及次要的中小结构构件等。

4 增加预应力筋的品种。增补高强、大直径的钢绞线；列入大直径预应力螺纹钢筋（精轧螺纹钢筋）；列入中强度预应力钢丝以补充中等强度预应力筋的空缺，用于中、小跨度的预应力构件，但其在最大力下的总伸长率应满足本规范第4.2.4条的要求；淘汰锚固性能很差的刻痕钢丝。

5 箍筋用于抗剪、抗扭及抗冲切设计时，其抗拉强度设计值发挥受到限制，不宜采用强度高于400MPa级的钢筋。当用于约束混凝土的间接配筋（如连续螺旋配箍或封闭焊接箍等）时，钢筋的高强度可以得到充分发挥，采用500MPa级钢筋具有一定的经济效益。

6 近年来，我国强度高、性能好的预应力筋（钢丝、钢绞线）已可充分供应，故冷加工钢筋不再列入本规范。

4.2.2 钢筋及预应力筋的强度取值按现行国家标准《钢筋混凝土用钢》GB 1499、《钢筋混凝土用余热处理钢筋》GB 13014、《中强度预应力混凝土用钢丝》YB/T 156、《预应力混凝土用螺纹钢筋》GB/T 20065、《预应力混凝土用钢丝》GB/T 5223、《预应力混凝土用钢绞线》GB/T 5224等的规定给出，其应具有不

小于 95% 的保证率。

普通钢筋采用屈服强度标志。屈服强度标准值  $ f_{yk} $  相当于钢筋标准中的屈服强度特征值  $ R_{eL} $  。由于结构抗倒塌设计的需要，本次修订增列了钢筋极限强度（即钢筋拉断前相应于最大拉力下的强度）标准值  $ f_{stk} $ ，相当于钢筋标准中的抗拉强度特征值  $ R_{m} $  。

国家标准《钢筋混凝土用钢 第2部分：热轧带肋钢筋》GB 1499.2修订报批稿中，已不再列入HRBF335钢筋和直径不小于16mm的HRB335钢筋；对HPB300光圆钢筋从产品供应与实际应用中已基本不采用直径不小于16mm的规格。故本次局部修订中删去了牌号为HRBF335钢筋，对HPB300、HRB335牌号的钢筋的最大公称直径限制在为14mm以下。

预应力筋没有明显的屈服点，一般采用极限强度标志。极限强度标准值 $ f_{prk} $ 相当于钢筋标准中的钢筋抗拉强度 $ \sigma_{b} $ 。在钢筋标准中一般取0.002残余应变所对应的应力 $ \sigma_{p0.2} $ 作为其条件屈服强度标准值 $ f_{pyk} $ 。本条对新增的预应力螺纹钢筋及中强度预应力钢丝列出了有关的设计参数。

本次修订补充了强度级别为 1960 MPa 和直径为 21.6 mm 的钢绞线。当用作后张预应力配筋时，应注意其与锚夹具的匹配性。应经检验并确认锚夹具及工艺可靠后方可在工程中应用。原规范预应力筋强度分档太琐碎，故删除不常使用的预应力筋的强度等级和直径，以简化设计时的选择。

4.2.3 钢筋的强度设计值由强度标准值除以材料分项系数  $ \gamma_{s} $  得到。延性较好的热轧钢筋， $ \gamma_{s} $  取 1.10；对本次修订列入的 500MPa 级高强钢筋，为了适当提高安全储备， $ \gamma_{s} $  取为 1.15。对预应力筋的强度设计值，取其条件屈服强度标准值除以材料分项系数  $ \gamma_{s} $ ，由于延性稍差，预应力筋  $ \gamma_{s} $  一般取不小于 1.20。对传统的预应力钢丝、钢绞线取  $ 0.85\sigma_{b} $  作为条件屈服点，材料分项系数 1.2，保持原规范值；对新增的中强度预应力钢丝和螺纹钢筋，按上述原则计算并考虑工程经验适当调整，列于表 4.2.3-2 中。

普通钢筋抗压强度设计值  $ f_{y}^{\prime} $  取与抗拉强度相同。在偏心受压状态下，混凝土所能达到的压应变可以保证 500 MPa 级钢筋的抗压强度达到与抗拉强度相同的值，因此本次局部修订中将 500 MPa 级钢筋的抗压强度设计值从 410 N/mm² 调整到 435 N/mm²；对轴心受压构件，由于混凝土压应力达到  $ f_{c} $  时混凝土压应变为 0.002，当采用 500 MPa 级钢筋时，其钢筋的抗压强度设计值取为 400 N/mm²。而预应力筋抗压强度设计值较小，这是由于构件中钢筋受到混凝土极限受压应变的控制，受压强度受到制约的缘故。

根据试验研究结果，限定受剪、受扭、受冲切箍筋的抗拉强度设计值  $ f_{yv} $  不大于  $ 360 ~N/mm^{2} $  ；但用作围箍约束混凝土的间接配筋时，其强度设计值不受此限。

钢筋标准中预应力钢丝、钢绞线的强度等级繁多，对于表中未列出的强度等级可按比例换算，插值确定强度设计值。无粘结预应力筋不考虑抗压强度。预应力筋配筋位置偏离受力区较远时，应根据实际受力情况对强度设计值进行折减。

删去了原规范中有关轴心受拉和小偏心受拉构件中的抗拉强度设计取值的注，这是由于采用裂缝宽度计算控制，无须再限制强度值了。

当构件中配有不同牌号和强度等级的钢筋时，可采用各自的强度设计值进行计算。因为尽管强度不同，但极限状态下各种钢筋先后均已达到屈服。

按预应力钢筋抗压强度设计值的取值原则，本次局部修订将预应力螺纹钢筋的抗压强度设计值由2010版规范中410MPa修改为400MPa。

4.2.4 本条明确提出了对钢筋延性的要求。根据我国钢筋标准，将最大力下总伸长率  $ \delta_{\mathrm{gt}} $  （相当于钢筋标准中的  $ A_{gt} $  ）作为控制钢筋延性的指标。最大力下总伸长率  $ \delta_{gt} $  不受断口-颈缩区域局部变形的影响，反映了钢筋拉断前达到最大力（极限强度）时的均匀应变，故又称均匀伸长率。

对中强度预应力钢丝，产品标准规定其最大力下总伸长率 $ \delta_{gt} $ 为2.5%。但本规范规定，中强度预应力钢丝用做预应力钢筋时，规定其最大力下总伸长率 $ \delta_{gt} $ 应不小于3.5%。

4.2.5 钢筋的弹性模量同原规范。由于制作偏差、基圆面积率不同以及钢绞线捻绞紧度差异等因素的影响，实际钢筋受力后的变形模量存在一定的不确定性，而且通常不同程度地偏小。因此，必要时可通过试验测定钢筋的实际弹性模量，用于设计计算。

本次局部修订中，删除了 HRBF335 钢筋牌号，取消了原表注，正文中的“应”改为“可”。

4.2.6 国内外的疲劳试验研究表明：影响钢筋疲劳强度的主要因素为钢筋的疲劳应力幅 $ \left(\sigma_{\mathrm{s},\max}^{\mathrm{f}}-\sigma_{\mathrm{s},\min}^{\mathrm{f}}\right) $ 或 $ \sigma_{p,\max}^{f}-\sigma_{p,\min}^{f} $ 。本次修订根据钢筋疲劳强度设计值，给出了考虑疲劳应力比值的钢筋疲劳应力幅限值 $ \Delta f_{y}^{f} $ 或 $ \Delta f_{py}^{f} $ ，并改变了表达形式：将原规范按应力比值区间取一个值，改为应力比值与应力幅限值对应而由内插取值，使计算更加准确。

出于对延性的考虑，表中未列入细晶粒 HRBF 钢筋，当其用于疲劳荷载作用的构件时，应经试验验证。HRB500 级带肋钢筋尚未进行充分的疲劳试验研究，因此承受疲劳作用的钢筋宜选用 HRB400 热轧带肋钢筋。RRB400 级钢筋不宜用于直接承受疲劳荷载的构件。

钢绞线的疲劳应力幅限值参考了我国现行规范《铁路桥涵钢筋混凝土和预应力混凝土结构设计规范》TB 10002.3。该规范根据1860MPa级高强钢绞线的试验，规定疲劳应力幅限值为 $ 140N/mm^{2} $ 。考虑到本规范中钢绞线强度为1570MPa级以及预应力钢筋在曲线管道中等因素的影响，故表中采用偏安全的限值。

4.2.7 为解决粗钢筋及配筋密集引起设计、施工的困难，本次修订提出了受力钢筋可采用并筋（钢筋束）的布置方式。国外标准中允许采用绑扎并筋的配筋形式，我国某些行业规范中已有类似的规定。经试验研究并借鉴国内、外的成熟做法，给出了利用

截面积相等原则计算并筋等效直径的简便方法。本条还给出了应用并筋时，钢筋最大直径及并筋数量的限制。

并筋等效直径的概念适用于本规范中钢筋间距、保护层厚度、裂缝宽度验算、钢筋锚固长度、搭接接头面积百分率及搭接长度等有关条文的计算及构造规定。

相同直径的二并筋等效直径可取为 1.41 倍单根钢筋直径；三并筋等效直径可取为 1.73 倍单根钢筋直径。二并筋可按纵向或横向的方式布置；三并筋宜按品字形布置，并均按并筋的重心作为等效钢筋的重心。

4.2.8 钢筋代换除应满足等强代换的原则外，尚应综合考虑不同钢筋牌号的性能差异对裂缝宽度验算、最小配筋率、抗震构造要求等的影响，并应满足钢筋间距、保护层厚度、锚固长度、搭接接头面积百分率及搭接长度等的要求。

4.2.9 钢筋的专业化加工配送有利于节省材料、方便施工、提高工程质量。采用钢筋焊接网片时应符合《钢筋焊接网混凝土结构技术规程》JGJ 114 的规定。宜进一步推广钢筋专业加工配送生产预制钢筋骨架的设计、施工方式。

4.2.10 混凝土结构设计中，要用到各类钢筋的公称直径、公称截面面积及理论重量。根据有关钢筋标准的规定在附录 A 中列出了有关的参数。

5 结构分析

本次修订补充、完善了02版规范的内容：丰富了分析模型、弹性分析、弹塑性分析、塑性极限分析等内容；增加了间接作用分析一节，弥补了02版规范中结构分析内容的不足。所列条款基本反映了我国混凝土结构的设计现状、工程经验和试验研究等方面所取得的进展，同时也参考了国外标准规范的相关内容。

本规范只列入了结构分析的基本原则和各种分析方法的应用条件。各种结构分析方法的具体内容在有关标准中有更详尽的规定，可遵照执行。

5.1 基本原则

5.1.1 在所有的情况下均应对结构的整体进行分析。结构中的重要部位、形状突变部位以及内力和变形有异常变化的部位（例如较大孔洞周围、节点及其附近、支座和集中荷载附近等），必要时应另作更详细的局部分析。

对结构的两种极限状态进行结构分析时，应取用相应的作用组合。

5.1.2 结构在不同的工作阶段，例如结构的施工期、检修期和使用期，预制构件的制作、运输和安装阶段等，以及遭遇偶然作用的情况下，都可能出现多种不利的受力状况，应分别进行结构分析，并确定其可能的不利作用组合。

5.1.3 结构分析应以结构的实际工作状况和受力条件为依据。结构分析的结果应有相应的构造措施加以保证。例如，固定端和刚节点的承受弯矩能力和对变形的限制；塑性铰充分转动的能力；适筋截面的配筋率或受压区相对高度的限制等。

5.1.4 结构分析方法均应符合三类基本方程，即力学平衡方程，变形协调（几何）条件和本构（物理）关系。其中力学平衡条件必须满足；变形协调条件应在不同程度上予以满足；本构关系则需合理地选用。

5.1.5 结构分析方法分类较多，各类方法的主要特点和应用范围如下：

1 弹性分析方法是最基本和最成熟的结构分析方法，也是其他分析方法的基础和特例。它适用于分析一般结构。大部分混凝土结构的设计均基于此法。

结构内力的弹性分析和截面承载力的极限状态设计相结合，实用上简易可行。按此设计的结构，其承载力一般偏于安全。少数结构因混凝土开裂部分的刚度减小而发生内力重分布，可能影响其他部分的开裂和变形状况。

考虑到混凝土结构开裂后刚度的减小，对梁、柱构件可分别取用不同的刚度折减值，且不再考虑刚度随作用效应而变化。在此基础上，结构的内力和变形仍可采用弹性方法进行分析。

2 考虑塑性内力重分布的分析方法可用于超静定混凝土结构设计。该方法具有充分发挥结构潜力，节约材料，简化设计和方便施工等优点。但应注意到，抗弯能力调低部位的变形和裂缝可能相应增大。

3 弹塑性分析方法以钢筋混凝土的实际力学性能为依据，引入相应的本构关系后，可进行结构受力全过程分析，而且可以较好地解决各种体形和受力复杂结构的分析问题。但这种分析方法比较复杂，计算工作量大，各种非线性本构关系尚不够完善和统一，且要有成熟、稳定的软件提供使用，至今应用范围仍然有限，主要用于重要、复杂结构工程的分析和罕遇地震作用下的结构分析。

4 塑性极限分析方法又称塑性分析法或极限平衡法。此法主要用于周边有梁或墙支承的双向板设计。工程设计和施工实践经验证明，在规定条件下按此法进行计算和构造设计简便易行，

可以保证结构的安全。

5 结构或其部分的体形不规则和受力状态复杂，又无恰当的简化分析方法时，可采用试验分析的方法。例如剪力墙及其孔洞周围，框架和桁架的主要节点，构件的疲劳，受力状态复杂的水坝等。

5.1.6 结构设计中采用计算机分析日趋普遍，商业的和自编的电算软件都必须保证其运算的可靠性。而且对每一项电算的结果都应作必要的判断和校核。

5.2 分析模型

5.2.1 结构分析时都应结合工程的实际情况和采用的力学模型，对承重结构进行适当简化，使其既能较正确反映结构的真实受力状态，又能够适应所选用分析软件的力学模型和运算能力，从根本上保证所分析结果的可靠性。

5.2.2 计算简图宜根据结构的实际形状、构件的受力和变形状况、构件间的连接和支承条件以及各种构造措施等，作合理的简化后确定。例如，支座或柱底的固定端应有相应的构造和配筋作保证；有地下室的建筑底层柱，其固定端的位置还取决于底板（梁）的刚度；节点连接构造的整体性决定连接处是按刚接还是按铰接考虑等。

当钢筋混凝土梁柱构件截面尺寸相对较大时，梁柱交汇点会形成相对的刚性节点区域。刚域尺寸的合理确定，会在一定程度上影响结构整体分析的精度。

5.2.3 一般的建筑结构的楼层大多数为现浇钢筋混凝土楼盖或有现浇面层的预制装配式楼盖，可近似假定楼盖在其自身平面内为无限刚性，以减少结构分析的自由度数，提高结构分析效率。实践证明，采用刚性楼盖假定对大多数建筑结构的分析精度都能够满足工程设计的需要。

若因结构布置的变化导致楼盖面内刚度削弱或不均匀时，结构分析应考虑楼盖面内变形的影响。根据楼面结构的具体

情况，楼盖面内弹性变形可按全楼、部分楼层或部分区域考虑。

5.2.4 现浇楼盖和装配整体式楼盖的楼板作为梁的有效翼缘，与梁一起形成 T 形截面，提高了楼面梁的刚度，结构分析时应予以考虑。当采用梁刚度放大系数法时，应考虑各梁截面尺寸大小的差异，以及各楼层楼板厚度的差异。

5.2.5 本条规定了考虑地基对上部结构影响的原则。

5.3 弹性分析

5.3.1 本条规定了弹性分析的应用范围。

5.3.2 按构件全截面计算截面惯性矩时，可进行简化，既不计钢筋的换算面积，也不扣除预应力筋孔道等的面积。

5.3.3 本条规定了弹性分析的计算方法。

5.3.4 结构中的二阶效应指作用在结构上的重力或构件中的轴压力在变形后的结构或构件中引起的附加内力和附加变形。建筑结构的二阶效应包括重力二阶效应 $ (P-\Delta $  效应）和受压构件的挠曲效应 $ (P-\delta $  效应）两部分。严格地讲，考虑 $ P-\Delta $  效应和 $ P-\delta $  效应进行结构分析，应考虑材料的非线性和裂缝、构件的曲率和层间侧移、荷载的持续作用、混凝土的收缩和徐变等因素。但要实现这样的分析，在目前条件下还有困难，工程分析中一般都采用简化的分析方法。

重力二阶效应计算属于结构整体层面的问题，一般在结构整体分析中考虑，本规范给出了两种计算方法：有限元法和增大系数法。受压构件的挠曲效应计算属于构件层面的问题，一般在构件设计时考虑，详见本规范第6.2节。

需要提醒注意的是，附录 B.0.4 给出的排架结构二阶效应计算公式，其中也考虑了  $ P-\delta $  效应的影响。即排架结构的二阶效应计算仍维持 02 版规范的规定。

5.3.5 本条规定考虑支承位移对双向板的内力、变形影响的原则。

5.4 塑性内力重分布分析

5.4.1 超静定混凝土结构在出现塑性铰的情况下，会发生内力重分布。可利用这一特点进行构件截面之间的内力调幅，以达到简化构造、节约配筋的目的。本条给出了可以采用塑性调幅设计的构件或结构类型。

5.4.2 本条提出了考虑塑性内力重分布分析方法设计的条件。按考虑塑性内力重分布的计算方法进行构件或结构的设计时，由于塑性铰的出现，构件的变形和抗弯能力调小部位的裂缝宽度均较大。故本条进一步明确允许考虑塑性内力重分布构件的使用环境，并强调应进行构件变形和裂缝宽度验算，以满足正常使用极限状态的要求。

5.4.3 采用基于弹性分析的塑性内力重分布方法进行弯矩调幅时，弯矩调整的幅度及受压区的高度均应满足本条的规定，以保证构件出现塑性铰的位置有足够的转动能力并限制裂缝宽度。

5.4.4 钢筋混凝土结构的扭转，应区分两种不同的类型：

1 平衡扭转：由平衡条件引起的扭转，其扭矩在梁内不会产生内力重分布；

2 协调扭转：由于相邻构件的弯曲转动受到支承梁的约束，在支承梁内引起的扭转，其扭矩会由于支承梁的开裂产生内力重分布而减小，条文给出了宜考虑内力重分布影响的原则要求。

5.5 弹塑性分析

5.5.1 弹塑性分析可根据结构的类型和复杂性、要求的计算精度等选择相应的计算方法。进行弹塑性分析时，结构构件各部分的尺寸、截面配筋以及材料性能指标都必须预先设定。应根据实际情况采用不同的离散尺度，确定相应的本构关系，如应力-应变关系、弯矩-曲率关系、内力-变形关系等。

采用弹塑性分析方法确定结构的作用效应时，钢筋和混凝土的材料特征值及本构关系宜经试验分析确定，也可采用附录 C

提供的材料平均强度、本构模型或多轴强度准则。

需要提醒注意的是，在采用弹塑性分析方法确定结构的作用效应时，需先进行作用组合，并考虑结构重要性系数，然后方可进行分析。

5.5.2 结构构件的计算模型以及离散尺度应根据实际情况以及计算精度的要求确定。若一个方向的正应力明显大于其余两个正交方向的应力，则构件可简化为一维单元；若两个方向的正应力均显著大于另一个方向的应力，则应简化为二维单元；若构件三个方向的正应力无显著差异，则构件应按三维单元考虑。

5.5.3 本条给出了在结构弹塑性分析中选用钢筋和混凝土材料本构关系的原则规定。钢筋混凝土界面的粘结、滑移对其分析结果影响较显著的构件（如：框架结构梁柱的节点区域等），建议在进行分析时考虑钢筋与混凝土的粘结-滑移本构关系。

5.6 塑性极限分析

5.6.1 对于超静定结构，结构中的某一个截面（或某几个截面）达到屈服，整个结构可能并没有达到其最大承载能力，外荷载还可以继续增加。先达到屈服截面的塑性变形会随之不断增大，并且不断有其他截面陆续达到屈服。直至有足够数量的截面达到屈服，使结构体系即将形成几何可变机构，结构才达到最大承载能力。因此，利用超静定结构的这一受力特征，可采用塑性极限分析方法来计算超静定结构的最大承载力，并以达到最大承载力时的状态，作为整个超静定结构的承载能力极限状态。这样既可以使超静定结构的内力分析更接近实际内力状态，也可以充分发挥超静定结构的承载潜力，使设计更经济合理。但是，超静定结构达到承载力极限状态（最大承载力）时，结构中较早达到屈服的截面已处于塑性变形阶段，即已形成塑性铰，这些截面实际上已具有一定程度的损伤。如果塑性铰具有足够的变形能力，则这种损伤对于一次加载情况的最大承载力影响不大。

5.6.2 结构极限分析可采用精确解、上限解和下限解法。当采

用上限解法时，应根据具体结构的试验结果或弹性理论的内力分布，预先建立可能的破坏机构，然后采用机动法或极限平衡法求解结构的极限荷载。当采用下限解法时，可参考弹性理论的内力分布，假定一个满足极限条件的内力场，然后用平衡条件求解结构的极限荷载。

5.6.3 本条介绍双向矩形板采用塑性铰线法或条带法的计算原则。

5.7 间接作用分析

5.7.1 大体积混凝土结构、超长混凝土结构等约束积累较大的超静定结构，在间接作用下的裂缝问题比较突出，宜对结构进行间接作用效应分析。对于允许出现裂缝的钢筋混凝土结构构件，应考虑裂缝的开展使构件刚度降低的影响，以减少作用效应计算的失真。

5.7.2 间接作用效应分析可采用弹塑性分析方法，也可采用简化的弹性分析方法，但计算时应考虑混凝土的徐变及混凝土的开裂引起的应力松弛和重分布。

# 6 承载能力极限状态计算

6.1 一般规定

6.1.1 钢筋混凝土构件、预应力混凝土构件一般均可按本章的规定进行正截面、斜截面及复合受力状态下的承载力计算（验算）。素混凝土结构构件在房屋建筑中应用不多，低配筋混凝土构件的研究和工程实践经验尚不充分。因此，本次修订对素混凝土构件的设计要求未作调整，其内容见本规范附录D。

02 版规范已有的深受弯构件、牛腿、叠合构件等的承载力计算，仍然独立于本章之外给出，深受弯构件见附录 G，牛腿见第 9.3 节，叠合构件见第 9.5 节及附录 H。

有关构件的抗震承载力计算（验算），见本规范第11章的相关规定。

6.1.2 对混凝土结构中的二维、三维非杆系构件，可采用弹性或弹塑性方法求得其主应力分布，其承载力极限状态设计应符合本规范第3.3.2条、第3.3.3条的规定，宜通过计算配置受拉区的钢筋和验算受压区的混凝土强度。按应力进行截面设计的原则和方法与02版规范第5.2.8条的规定相同。

受拉钢筋的配筋量可根据主拉应力的合力进行计算，但一般不考虑混凝土的抗拉设计强度；受拉钢筋的配筋分布可按主拉应力分布图形及方向确定。具体可参考行业标准《水工混凝土结构设计规范》DL/T 5057 的有关规定。受压钢筋可根据计算确定，此时可由混凝土和受压钢筋共同承担受压应力的合力。受拉钢筋或受压钢筋的配置均应符合相关构造要求。

6.1.3 复杂或有特殊要求的混凝土结构以及二维、三维非杆系混凝土结构构件，通常需要考虑弹塑性分析方法进行承载力校核、验算。根据不同的设计状况（如持久、短暂、地震、偶然

等）和不同的性能设计目标，承载力极限状态往往会采用不同的组合，但通常会采用基本组合、地震组合或偶然组合，因此结构和构件的抗力计算也要相应采用不同的材料强度取值。例如，对于荷载偶然组合的效应，材料强度可取用标准值或极限值；对于地震作用组合的效应，材料强度可以根据抗震性能设计目标取用设计值或标准值等。承载力极限状态验算就是要考察构件的内力或应力是否超过材料的强度取值。

对于多轴应力状态，混凝土主应力验算可按本规范附录 C.4 的有关规定进行。对于二维尤其是三维受压的混凝土结构构件，校核受压应力设计值可采用混凝土多轴强度准则，可以强度代表值的相对形式，利用多轴受压时的强度提高。

6.2 正截面承载力计算

6.2.1 本条对正截面承载力计算方法作了基本假定。

1 平截面假定

试验表明，在纵向受拉钢筋的应力达到屈服强度之前及达到屈服强度后的一定塑性转动范围内，截面的平均应变基本符合平截面假定。因此，按照平截面假定建立判别纵向受拉钢筋是否屈服的界限条件和确定屈服之前钢筋的应力 $ \sigma_{s} $ 是合理的。平截面假定作为计算手段，即使钢筋已达屈服，甚至进入强化段时，也还是可行的，计算值与试验值符合较好。

引用平截面假定可以将各种类型截面（包括周边配筋截面）在单向或双向受力情况下的正截面承载力计算贯穿起来，提高了计算方法的逻辑性和条理性，使计算公式具有明确的物理概念。引用平截面假定也为利用电算进行混凝土构件正截面全过程分析（包括非线性分析）提供了必不可少的截面变形条件。

国际上的主要规范，均采用了平截面假定。

2 混凝土的应力-应变曲线

随着混凝土强度的提高，混凝土受压时的应力-应变曲线将逐渐变化，其上升段将逐渐趋向线性变化，且对应于峰值应力的

应变稍有提高；下降段趋于变陡，极限应变有所减少。为了综合反映低、中强度混凝土和高强混凝土的特性，与02版规范相同，本规范对正截面设计用的混凝土应力-应变关系采用如下简化表达形式：

上升段

 $$ \sigma_{\mathrm{c}}=f_{\mathrm{c}}\Big[1-\Big(1-\frac{\varepsilon_{\mathrm{c}}}{\varepsilon_{0}}\Big)^{\mathrm{n}}\Big]\quad(\varepsilon_{\mathrm{c}}\leqslant\varepsilon_{0}) $$ 

下降段

 $$ \sigma_{\mathrm{c}}=f_{\mathrm{c}}\quad(\varepsilon_{0}<\varepsilon_{\mathrm{c}}\leqslant\varepsilon_{\mathrm{c u}}) $$ 

根据国内中、低强度混凝土和高强度混凝土偏心受压短柱的试验结果，在条文中给出了有关参数： $ n,\varepsilon_{0},\varepsilon_{cu} $  的取值，与试验结果较为接近。

3 纵向受拉钢筋的极限拉应变

纵向受拉钢筋的极限拉应变本规范规定为0.01，作为构件达到承载能力极限状态的标志之一。对有物理屈服点的钢筋，该值相当于钢筋应变进入了屈服台阶；对无屈服点的钢筋，设计所用的强度是以条件屈服点为依据的。极限拉应变的规定是限制钢筋的强化强度，同时，也表示设计采用的钢筋的极限拉应变不得小于0.01，以保证结构构件具有必要的延性。对预应力混凝土结构构件，其极限拉应变应从混凝土消压时的预应力筋应力 $ \sigma_{p0} $ 处开始算起。

对非均匀受压构件，混凝土的极限压应变达到  $ \varepsilon_{cu} $  或者受拉钢筋的极限拉应变达到 0.01，即这两个极限应变中只要具备其中一个，就标志着构件达到了承载能力极限状态。

6.2.2 本条的规定同02版规范。

6.2.3 轴向压力在挠曲杆件中产生的二阶效应 $ (P-\delta $ 效应 $ 是偏压杆件中由轴向压力在产生了挠曲变形的杆件内引起的曲率和弯矩增量。例如在结构中常见的反弯点位于柱高中部的偏压构件中，这种二阶效应虽能增大构件除两端区域外各截面的曲率和弯矩，但增大后的弯矩通常不可能超过柱两端控制截面的弯矩。因此，在这种情况下， $ P-\delta $ 效应不会对杆件截面的偏心受压承载能力产生不利影响。但是，在反弯点不在杆件高度范围内（即沿

杆件长度均为同号弯矩）的较细长且轴压比偏大的偏压构件中，经 $ P-\delta $ 效应增大后的杆件中部弯矩有可能超过柱端控制截面的弯矩。此时，就必须在截面设计中考虑 $ P-\delta $ 效应的附加影响。因后一种情况在工程中较少出现，为了不对各个偏压构件逐一进行验算，本条给出了可以不考虑 $ P-\delta $ 效应的条件。该条件是根据分析结果并参考国外规范给出的。

6.2.4 本条给出了在偏压构件中考虑  $ P-\delta $  效应的具体方法，即  $ C_{m}-\eta_{ns} $  法。该方法的基本思路与美国 ACI 318-08 规范所用方法相同。其中  $ \eta_{ns} $  使用中国习惯的极限曲率表达式。该表达式是借用 02 版规范偏心距增大系数  $ \eta $  的形式，并作了下列调整后给出的：

1 考虑本规范所用钢材强度总体有所提高，故将 02 版规范  $ \eta $  公式中反映极限曲率的 “1/1400” 改为 “1/1300”。

2 根据对  $ P-\delta $  效应规律的分析，取消了 02 版规范  $ \eta $  公式中在细长度偏大情况下减小构件挠曲变形的系数  $ \zeta_{2} $ 。

本条  $ C_{m} $  系数的表达形式与美国 ACI 318-08 规范所用形式相似，但取值略偏高，这是根据我国所做的系列试验结果，考虑钢筋混凝土偏心压杆  $ P-\delta $  效应规律的较大离散性而给出的。

对剪力墙、核心筒墙肢类构件，由于 $ P-\delta $ 效应不明显，计算时可以忽略。对排架结构柱，当采用本规范第B.0.4条的规定计算二阶效应后，不再按本条规定计算 $ P-\delta $ 效应；当排架柱未按本规范第B.0.4条计算其侧移二阶效应时，仍应按本规范第B.0.4条考虑其 $ P-\delta $ 效应。

6.2.5 由于工程中实际存在着荷载作用位置的不定性、混凝土质量的不均匀性及施工的偏差等因素，都可能产生附加偏心距。很多国家的规范中都有关于附加偏心距的具体规定，因此参照国外规范的经验，规定了附加偏心距 $ e_{a} $ 的绝对值与相对值的要求，并取其较大值用于计算。

6.2.6 在承载力计算中，可采用合适的压应力图形，只要在承载力计算上能与可靠的试验结果基本符合。为简化计算，本规范

采用了等效矩形压应力图形，此时，矩形应力图的应力取 $ f_{c} $ 乘以系数 $ \alpha_{1} $ ，矩形应力图的高度可取等于按平截面假定所确定的中和轴高度 $ x_{n} $ 乘以系数 $ \beta_{1} $ 。对中低强度混凝土，当n=2， $ \varepsilon_{0}=0.002 $ ， $ \varepsilon_{cu}=0.0033 $ 时， $ \alpha_{1}=0.969 $ ， $ \beta_{1}=0.824 $ ；为简化计算，取 $ \alpha_{1}=1.0 $ ， $ \beta_{1}=0.8 $ 。对高强度混凝土，用随混凝土强度提高而逐渐降低的系数 $ \alpha_{1} $ 、 $ \beta_{1} $ 值来反映高强度混凝土的特点，这种处理方法能适应混凝土强度进一步提高的要求，也是多数国家规范采用的处理方法。上述的简化计算与试验结果对比大体接近。应当指出，将上述简化计算的规定用于三角形截面、圆形截面的受压区，会带来一定的误差。

6.2.7 构件达到界限破坏是指正截面上受拉钢筋屈服与受压区混凝土破坏同时发生时的破坏状态。对应于这一破坏状态，受压边混凝土应变达到  $ \varepsilon_{cu} $  ；对配置有屈服点钢筋的钢筋混凝土构件，纵向受拉钢筋的应变取  $ f_{y}/E_{s} $  。界限受压区高度  $ x_{b} $  与界限中和轴高度  $ x_{nb} $  的比值为  $ \beta_{1} $  ，根据平截面假定，可得截面相对界限受压区高度  $ \xi_{b} $  的公式（6.2.7-1）。

对配置无屈服点钢筋的钢筋混凝土构件或预应力混凝土构件，根据条件屈服点的定义，应考虑0.2%的残余应变，普通钢筋应变取 $ \left(f_{y}/E_{\mathrm{s}}+0.002\right) $ 、预应力筋应变取 $ \left[\left(f_{py}-\sigma_{p0}\right)/E_{\mathrm{s}}+0.002\right] $ 。根据平截面假定，可得公式(6.2.7-2)和公式(6.2.7-3)。

无屈服点的普通钢筋通常是指细规格的带肋钢筋，无屈服点的特性主要取决于钢筋的轧制和调直等工艺。在钢筋标准中，有屈服点钢筋的屈服强度以  $ \sigma_{s} $  表示，无屈服点钢筋的屈服强度以  $ \sigma_{p0.2} $  表示。

6.2.8 钢筋应力  $ \sigma_{s} $  的计算公式，是以混凝土达到极限压应变  $ \varepsilon_{cu} $  作为构件达到承载能力极限状态标志而给出的。

按平截面假定可写出截面任意位置处的普通钢筋应力  $ \sigma_{si} $  的计算公式（6.2.8-1）和预应力筋应力  $ \sigma_{pi} $  的计算公式（6.2.8-2）。

为了简化计算，根据我国大量的试验资料及计算分析表明，

小偏心受压情况下实测受拉边或受压较小边的钢筋应力  $ \sigma_{s} $  与  $ \xi $  接近直线关系。考虑到  $ \xi=\xi_{b} $  及  $ \xi=\beta_{1} $  作为界限条件，取  $ \sigma_{s} $  与  $ \xi $  之间为线性关系，就可得到公式（6.2.8-3）、公式（6.2.8-4）。

按上述线性关系式，在求解正截面承载力时，一般情况下为二次方程。

6.2.9 在 02 版规范中，将圆形、圆环形截面混凝土构件的正截面承载力列在正文，本次修订将圆形截面、圆环形截面与任意截面构件的正截面承载力计算一同列入附录。

6.2.10～6.2.14 保留 02 版规范的实用计算方法。

构件中如无纵向受压钢筋或不考虑纵向受压钢筋时，不需要符合公式 $ （6.2.10-4） $ 的要求。

6.2.15 保留了02版规范的规定。为保持与偏心受压构件正截面承载力计算具有相近的可靠度，在正文公式（6.2.15）右端乘以系数0.9。

02 版规范第 7.3.11 条规定的受压构件计算长度  $ l_{0} $  主要适用于有侧移受偏心压力作用的构件，不完全适用于上下端有支点的轴心受压构件。对于上下端有支点的轴心受压构件，其计算长度  $ l_{0} $  可偏安全地取构件上下端支点之间距离的 1.1 倍。

当需用公式计算  $ \varphi $  值时，对矩形截面也可近似用  $ \varphi=\left[1+0.002\left(\frac{l_{0}}{b}-8\right)^{2}\right]^{-1} $  代替查表取值。当  $ l_{0}/b $  不超过 40 时，公式计算值与表列数值误差不致超过 3.5%。在用上式计算  $ \varphi $  时，对任意截面可取  $ b=\sqrt{12i} $ ，对圆形截面可取  $ b=\sqrt{3}d/2 $ 。

6.2.16 保留了02版规范的规定。根据国内外的试验结果，当混凝土强度等级大于C50时，间接钢筋混凝土的约束作用将会降低，为此，在混凝土强度等级为C50～C80的范围内，给出折减系数 $ \alpha $ 值。基于与第6.2.15条相同的理由，在公式（6.2.16-1）右端乘以系数0.9。

6.2.17 矩形截面偏心受压构件：

1 对非对称配筋的小偏心受压构件，当偏心距很小时，为

为了防止  $ A_{s} $  产生受压破坏，尚应按公式（6.2.17-5）进行验算，此处引入了初始偏心距  $ e_{i}=e_{0}-e_{a} $ ，这是考虑了不利方向的附加偏心距。计算表明，只有当  $ N>f_{c}bh $  时，钢筋  $ A_{s} $  的配筋率才有可能大于最小配筋率的规定。

2 对称配筋小偏心受压的钢筋混凝土构件近似计算方法：

当应用偏心受压构件的基本公式（6.2.17-1）、公式（6.2.17-2）及公式（6.2.8-1）求解对称配筋小偏心受压构件承载力时，将出现  $ \xi $  的三次方程。第 6.2.17 条第 4 款的简化公式是取  $ \xi\left(1-\frac{1}{2}\xi\right)\frac{\xi_{b}-\xi}{\xi_{b}-\beta_{1}}\approx0.43\frac{\xi_{b}-\xi}{\xi_{b}-\beta_{1}} $ ，使求解  $ \xi $  的方程降为一次方程，便于直接求得小偏压构件所需的配筋面积。

同理，上述简化方法也可扩展用于 T 形和 I 形截面的构件。

3 本次对偏心受压构件二阶效应的计算方法进行了修订，即除排架结构柱以外，不再采用  $ \eta-l_{0} $  法。新修订的方法主要希望通过计算机进行结构分析时一并考虑由结构侧移引起的二阶效应。为了进行截面设计时内力取值的一致性，当需要利用简化计算方法计算由结构侧移引起的二阶效应和需要考虑杆件自身挠曲引起的二阶效应时，也应先按照附录 B 的简化计算方法和按照第 6.2.3 条和第 6.2.4 条的规定进行考虑二阶效应的内力计算。即在进行截面设计时，其内力已经考虑了二阶效应。

6.2.18 给出了 I 形截面偏心受压构件正截面受压承载力计算公式，对 T 形、倒 T 形截面则可按条文注的规定进行计算；同时，对非对称配筋的小偏心受压构件，给出了验算公式及其适用的近似条件。

6.2.19 沿截面腹部均匀配置纵向钢筋（沿截面腹部配置等直径、等间距的纵向受力钢筋）的矩形、T形或I形截面偏心受压构件，其正截面承载力可根据第6.2.1条中一般计算方法的基本假定列出平衡方程进行计算。但由于计算公式较繁，不便于设计应用，故作了必要简化，给出了公式（6.2.19-1）～公式（6.2.19-4）。

根据第6.2.1条的基本假定，均匀配筋的钢筋应变到达屈服的纤维距中和轴的距离为 $ \beta\xi\eta_{0}/\beta_{1} $ ，此处， $ \beta=f_{yw}/(E_{s}\varepsilon_{cu}) $ 。分析表明，常用的钢筋 $ \beta $ 值变化幅度不大，而且对均匀配筋的内力影响很小。因此，将按平截面假定写出的均匀配筋内力 $ N_{sw} $ 、 $ M_{sw} $ 的表达式分别用直线及二次曲线近似拟合，即给出公式(6.2.19-3)、公式（6.2.19-4）这两个简化公式。

计算分析表明，对两对边集中配筋与腹部均匀配筋呈一定比例的条件下，本条的简化计算与按一般方法精确计算的结果相比误差不大，并可使计算工作量得到很大简化。

6.2.20 规范对排架柱计算长度的规定引自 1974 年的规范《钢筋混凝土结构设计规范》TJ 10-74，其计算长度值是在当时的弹性分析和工程经验基础上确定的。在没有新的研究分析结果之前，本规范继续沿用原规范的规定。

本次规范修订，对有侧移框架结构的  $ P-\Delta $  效应简化计算，不再采用  $ \eta-l_{0} $  法，而采用层增大系数法。因此，进行框架结构  $ P-\Delta $  效应计算时不再需要计算框架柱的计算长度  $ l_{0} $ ，因此取消了 02 版规范第 7.3.11 条第 3 款中框架柱计算长度公式（7.3.11-1）、公式（7.3.11-2）。本规范第 6.2.20 条第 2 款表 6.2.20-2 中框架柱的计算长度  $ l_{0} $  主要用于计算轴心受压框架柱稳定系数  $ \varphi $ ，以及计算偏心受压构件裂缝宽度的偏心距增大系数时采用。

6.2.21 本条对对称双向偏心受压构件正截面承载力的计算作了规定：

1 当按本规范附录 E 的一般方法计算时，本条规定了分别按 x、y 轴计算  $ e_{i} $  的公式；有可靠试验依据时，也可采用更合理的其他公式计算。

2 给出了双向偏心受压的倪克勤（N. V. Nikitin）公式，并指明了两种配筋形式的计算原则。

3 当需要考虑二阶弯矩的影响时，给出的弯矩设计值  $ M_{0x} $  、  $ M_{0y} $  已经包含了二阶弯矩的影响，即取消了 02 版规范第 7.3.14 条中的弯矩增大系数  $ \eta_{x} $  、  $ \eta_{y} $  ，原因详见第 6.2.17 条条文

说明。

6.2.22～6.2.25 保留了02版规范的相应条文。

对沿截面高度或周边均匀配筋的矩形、T形或I形偏心受拉截面，其正截面承载力基本符合 $ \frac{N}{N_{u0}}+\frac{M}{M_{u}}=1 $ 的变化规律，且略偏于安全；此公式改写后即为公式（6.2.25-1）。试验表明，它也适用于对称配筋矩形截面钢筋混凝土双向偏心受拉构件。公式（6.2.25-1）是89规范在条文说明中提出的公式。

6.3 斜截面承载力计算

6.3.1 混凝土构件的受剪截面限制条件仍采用 02 版规范的表达形式。

规定受弯构件的受剪截面限制条件，其目的首先是防止构件截面发生斜压破坏（或腹板压坏），其次是限制在使用阶段可能发生的斜裂缝宽度，同时也是构件斜截面受剪破坏的最大配箍率条件。

本条同时给出了划分普通构件与薄膜构件截面限制条件的界限，以及两个截面限制条件的过渡办法。

6.3.2 本条给出了需要进行斜截面受剪承载力计算的截面位置。在一般情况下是指最可能发生斜截面破坏的位置，包括可能受力最大的梁端截面、截面尺寸突然变化处、箍筋数量变化和弯起钢筋配置处等。

6.3.3 由于混凝土受弯构件受剪破坏的影响因素众多，破坏形态复杂，对混凝土构件受剪机理的认识尚不很充分，至今未能像正截面承载力计算一样建立一套较完整的理论体系。国外各主要规范及国内各行业标准中斜截面承载力计算方法各异，计算模式也不尽相同。

对无腹筋受弯构件的斜截面受剪承载力计算：

1 根据收集到大量的均布荷载作用下无腹筋简支浅梁、无腹筋简支短梁、无腹筋简支深梁以及无腹筋连续浅梁的试验数据

以支座处的剪力值为依据进行分析，可得到承受均布荷载为主的无腹筋一般受弯构件受剪承载力 $ V_{c} $ 偏下值的计算公式如下：

 $$ V_{\mathrm{c}}=0.7\beta_{\mathrm{h}}\beta_{\rho}f_{\mathrm{t}}b h_{0} $$ 

2 综合国内外的试验结果和规范规定，对不配置箍筋和弯起钢筋的钢筋混凝土板的受剪承载力计算中，合理地反映了截面尺寸效应的影响。在第6.3.3条的公式中用系数 $ \beta_{\mathrm{h}}=(800/h_{0})^{\frac{1}{4}} $ 来表示；同时给出了截面高度的适用范围，当截面有效高度超过2000mm后，其受剪承载力还将会有所降低，但对此试验研究尚不够，未能作出进一步规定。

对第 6.3.3 条中的一般板类受弯构件，主要指受均布荷载作用下的单向板和双向板需按单向板计算的构件。试验研究表明，对较厚的钢筋混凝土板，除沿板的上、下表面按计算或构造配置双向钢筋网之外，如按本规范第 9.1.11 条的规定，在板厚中间部位配置双向钢筋网，将会较好地改善其受剪承载性能。

3 根据试验分析，纵向受拉钢筋的配筋率  $ \rho $  对无腹筋梁受剪承载力  $ V_{c} $  的影响可用系数  $ \beta_{0} = (0.7 + 20\rho) $  来表示；通常在  $ \rho $  大于 1.5% 时，纵向受拉钢筋的配筋率  $ \rho $  对无腹筋梁受剪承载力的影响才较为明显，所以，在公式中未纳入系数  $ \beta_{0} $ 。

4 这里应当说明，以上虽然分析了无腹筋梁受剪承载力的计算公式，但并不表示设计的梁不需配置箍筋。考虑到剪切破坏有明显的脆性，特别是斜拉破坏，斜裂缝一旦出现梁即告剪坏，单靠混凝土承受剪力是不安全的。除了截面高度不大于150mm 的梁外，一般梁即使满足 $ V\leq V_{c} $  的要求，仍应按构造要求配置箍筋。

6.3.4 02版规范的受剪承载力设计公式分为集中荷载独立梁和一般受弯构件两种情况，较国外多数国家的规范繁琐，且两个公式在临近集中荷载为主的情况附近计算值不协调，且有较大差异。因此，建立一个统一的受剪承载力计算公式是规范修订和发展的趋势。

但考虑到我国的国情和规范的设计习惯，且过去规范的受剪

承载力设计公式分两种情况用于设计也是可行的，此次修订实质上仍保留了受剪承载力计算的两种形式，只是在原有受弯构件两个斜截面承载力计算公式的基础上进行了整改，具体做法是混凝土项系数不变，仅对一般受弯构件公式的箍筋项系数进行了调整，由1.25改为1.0。通过对55个均布荷载作用下有腹筋简支梁构件试验的数据进行分析（试验数据来自原冶金建筑研究总院、同济大学、天津大学、重庆大学、原哈尔滨建筑大学、R.B.L.Smith等），结果表明，此次修订公式的可靠度有一定程度的提高。采用本次修订公式进行设计时，箍筋用钢量比02版规范计算值可能增加约25%。箍筋项系数由1.25改为1.0，也是为将来统一成一个受剪承载力计算公式建立基础。

试验研究表明，预应力对构件的受剪承载力起有利作用，主要因为预压应力能阻滞斜裂缝的出现和开展，增加了混凝土剪压区高度，从而提高了混凝土剪压区所承担的剪力。

根据试验分析，预应力混凝土梁受剪承载力的提高主要与预加力的大小及其作用点的位置有关。此外，试验还表明，预加力对梁受剪承载力的提高作用应给予限制。因此，预应力混凝土梁受剪承载力的计算，可在非预应力梁计算公式的基础上，加上一项施加预应力所提高的受剪承载力设计值 $ 0.05N_{p0} $ ，且当 $ N_{p0} $ 超过 $ 0.3f_{c}A_{0} $ 时，只取 $ 0.3f_{c}A_{0} $ ，以达到限制的目的。同时，它仅适用于预应力混凝土简支梁，且只有当 $ N_{p0} $ 对梁产生的弯矩与外弯矩相反时才能予以考虑。对于预应力混凝土连续梁，尚未作深入研究；此外，对允许出现裂缝的预应力混凝土简支梁，考虑到构件达到承载力时，预应力可能消失，在未有充分试验依据之前，暂不考虑预应力对截面抗剪的有利作用。

6.3.5、6.3.6 试验表明，与破坏斜截面相交的非预应力弯起钢筋和预应力弯起钢筋可以提高构件的斜截面受剪承载力，因此，除垂直于构件轴线的箍筋外，弯起钢筋也可以作为构件的抗剪钢筋。公式（6.3.5）给出了箍筋和弯起钢筋并用时，斜截面受剪承载力的计算公式。考虑到弯起钢筋与破坏斜截面相交位置的不

定性，其应力可能达不到屈服强度，因此在公式中引入了弯起钢筋应力不均匀系数0.8。

由于每根弯起钢筋只能承受一定范围内的剪力，当按第6.3.6条的规定确定剪力设计值并按公式（6.3.5）计算弯起钢筋时，其配筋构造应符合本规范第9.2.8条的规定。

6.3.7 试验表明，箍筋能抑制斜裂缝的发展，在不配置箍筋的梁中，斜裂缝的突然形成可能导致脆性的斜拉破坏。因此，本规范规定当剪力设计值小于无腹筋梁的受剪承载力时，应按本规范第9.2.9条的规定配置最小用量的箍筋；这些箍筋还能提高构件抵抗超载和承受由于变形所引起应力的能力。

02 版规范中，本条计算公式也分为一般受弯构件和集中荷载作用下的独立梁两种形式，此次修订与第 6.3.4 条相协调，统一为一个公式。

6.3.8 受拉边倾斜的受弯构件，其受剪破坏的形态与等高度的受弯构件相类似；但在受剪破坏时，其倾斜受拉钢筋的应力可能发挥得比较高，在受剪承载力中将占有相当的比例。根据对试验结果的分析，提出了公式（6.3.8-2），并与等高度的受弯构件的受剪承载力公式相匹配，给出了公式（6.3.8-1）。

6.3.9、6.3.10 受弯构件斜截面的受弯承载力计算是在受拉区纵向受力钢筋达到屈服强度的前提下给出的，此时，在公式 $ （6.3.9-1） $ 中所需的斜截面水平投影长度c，可由公式 $ （6.3.9-2） $ 确定。

如果构件设计符合第 6.3.10 条列出的相关规定，构件的斜截面受弯承载力一般可满足第 6.3.9 条的要求，因此可不进行斜截面的受弯承载力计算。

6.3.11～6.3.14 试验研究表明，轴向压力对构件的受剪承载力起有利作用，主要是因为轴向压力能阻滞斜裂缝的出现和开展，增加了混凝土剪压区高度，从而提高混凝土所承担的剪力。轴压比限值范围内，斜截面水平投影长度与相同参数的无轴向压力梁相比基本不变，故对箍筋所承担的剪力没有明显的影响。

轴向压力对构件受剪承载力的有利作用是有限度的，当轴压比在0.3～0.5的范围时，受剪承载力达到最大值；若再增加轴向压力，将导致受剪承载力的降低，并转变为带有斜裂缝的正截面小偏心受压破坏，因此应对轴向压力的受剪承载力提高范围予以限制。

基于上述考虑，通过对偏压构件、框架柱试验资料的分析，对矩形截面的钢筋混凝土偏心构件的斜截面受剪承载力计算，可在集中荷载作用下的矩形截面独立梁计算公式的基础上，加一项轴向压力所提高的受剪承载力设计值，即0.07N，且当N大于0.3f_{c}A时，规定仅取为0.3f_{c}A，相当于试验结果的偏低值。

对承受轴向压力的框架结构的框架柱，由于柱两端受到约束，当反弯点在层高范围内时，其计算截面的剪跨比可近似取 $ H_{n}/(2h_{0}) $ ；而对其他各类结构的框架柱的剪跨比则取为 $ M/Vh_{0} $ ，与截面承受的弯矩和剪力有关。同时，还规定了计算剪跨比取值的上、下限值。

偏心受拉构件的受力特点是：在轴向拉力作用下，构件上可能产生横贯全截面、垂直于杆轴的初始垂直裂缝；施加横向荷载后，构件顶部裂缝闭合而底部裂缝加宽，且斜裂缝可能直接穿过初始垂直裂缝向上发展，也可能沿初始垂直裂缝延伸再斜向发展。斜裂缝呈现宽度较大、倾角较大，斜裂缝末端剪压区高度减小，甚至没有剪压区，从而截面的受剪承载力要比受弯构件的受剪承载力有明显的降低。根据试验结果并偏稳妥地考虑，减去一项轴向拉力所降低的受剪承载力设计值，即0.2N。此外，第6.3.14条还对受拉截面总受剪承载力设计值的下限值和箍筋的最小配筋特征值作了规定。

对矩形截面钢筋混凝土偏心受压和偏心受拉构件受剪要求的截面限制条件，与第6.3.1条的规定相同，与02版规范相同。

与 02 版规范公式比较，本次修订的偏心受力构件斜截面受剪承载力计算公式，只对 02 版规范公式中的混凝土项采用公式（6.3.4-2）中的混凝土项代替，并将适用范围由矩形截面扩大到

T形和I形截面，且箍筋项的系数取为1.0。偏心受压构件受剪承载力计算公式（6.3.12）及偏心受拉构件受剪承载力计算公式（6.3.14）与试验数据相比较，计算值也是相当于试验结果的偏低值。

6.3.15 在分析了国内外一定数量圆形截面受弯构件、偏心受压构件试验数据的基础上，借鉴国外有关规范的相关规定，提出了采用等效惯性矩原则确定等效截面宽度和等效截面高度的取值方法，从而对圆形截面受弯和偏心受压构件，可直接采用配置垂直箍筋的矩形截面受弯和偏心受压构件的受剪截面限制条件和受剪承载力计算公式进行计算。

6.3.16～6.3.19 试验表明，矩形截面钢筋混凝土柱在斜向水平荷载作用下的抗剪性能与在单向水平荷载作用下的受剪性能存在着明显的差别。根据国外的有关研究资料以及国内配置周边箍筋的斜向受剪试件的试验结果，经分析表明，构件的受剪承载力大致服从椭圆规律：

 $$ \left(\frac{V_{\mathrm{x}}}{V_{\mathrm{ux}}}\right)^{2}+\left(\frac{V_{\mathrm{y}}}{V_{\mathrm{uy}}}\right)^{2}=1 $$ 

本规范第6.3.17条的公式（6.3.17-1）和公式（6.3.17-2），实质上就是由上面的椭圆方程式转化成在形式上与单向偏心受压构件受剪承载力计算公式相当的设计表达式。在复核截面时，可直接按公式进行验算；在进行截面设计时，可近似选取公式（6.3.17-1）和公式（6.3.17-2）中的 $ V_{ux}/V_{uy} $ 比值等于1.0，而后再进行箍筋截面面积的计算。设计时宜采用封闭箍筋，必要时也可配置单肢箍筋。当复合封闭箍筋相重叠部分的箍筋长度小于截面周边箍筋长边或短边长度时，不应将该箍筋较短方向上的箍筋截面面积计入 $ A_{svx} $ 或 $ A_{svy} $ 中。

第 6.3.16 条和第 6.3.18 条同样采用了以椭圆规律的受剪承载力方程式为基础并与单向偏心受压构件受剪的截面要求相衔接的表达式。

同时提出，为了简化计算，对剪力设计值 V 的作用方向与 x

轴的夹角  $ \theta $  在  $ 0^{\circ} \sim 10^{\circ} $  和  $ 80^{\circ} \sim 90^{\circ} $  时，可按单向受剪计算。

6.3.20 本条规定与02版规范相同，目的是规定剪力墙截面尺寸的最小值，或者说限制了剪力墙截面的最大名义剪应力值。剪力墙的名义剪应力值过高，会在早期出现斜裂缝；因极限状态下的抗剪强度受混凝土抗斜压能力控制，抗剪钢筋不能充分发挥作用。

6.3.21、6.3.22 在剪力墙设计时，通过构造措施防止发生剪拉破坏和斜压破坏，通过计算确定墙中水平钢筋，防止发生剪切破坏。

在偏心受压墙肢中，轴向压力有利于抗剪承载力，但压力增大到一定程度后，对抗剪的有利作用减小，因此对轴力的取值需加以限制。

在偏心受拉墙肢中，考虑了轴向拉力的不利影响。

6.3.23 剪力墙连梁的斜截面受剪承载力计算，采用和普通框架梁一致的截面承载力计算方法。

6.4 扭曲截面承载力计算

6.4.1、6.4.2 混凝土扭曲截面承载力计算的截面限制条件是以 $ h_{w}/b $ 不大于6的试验为依据的。公式（6.4.1-1）、公式（6.4.1-2）的规定是为了保证构件在破坏时混凝土不首先被压碎。公式（6.4.1-1）、公式（6.4.1-2）中的纯扭构件截面限制条件相当于取用 $ T=(0.16\sim0.2)f_{c}W_{t} $ ；当T等于0时，公式（6.4.1-1）、公式（6.4.1-2）可与本规范第6.3.1条的公式相协调。

6.4.3 本条对常用的 T 形、I 形和箱形截面受扭塑性抵抗矩的计算方法作了具体规定。

T形、I形截面可划分成矩形截面，划分的原则是：先按截面总高度确定腹板截面，然后再划分受压翼缘和受拉翼缘。

本条提供的截面受扭塑性抵抗矩公式是近似的，主要是为了方便受扭承载力的计算。

6.4.4 公式（6.4.4-1）是根据试验统计分析后，取用试验数据的偏低值给出的。经过对高强混凝土纯扭构件的试验验证，该公

式仍然适用。

试验表明，当  $ \zeta $  值在  $ 0.5 \sim 2.0 $  范围内，钢筋混凝土受扭构件破坏时，其纵筋和箍筋基本能达到屈服强度。为稳妥起见，取限制条件为  $ 0.6 \leq \zeta \leq 1.7 $ 。当  $ \zeta > 1.7 $  时取 1.7。当  $ \zeta $  接近 1.2 时为钢筋达到屈服的最佳值。因截面内力平衡的需要，对不对称配置纵向钢筋截面面积的情况，在计算中只取对称布置的纵向钢筋截面面积。

预应力混凝土纯扭构件的试验研究表明，预应力可提高构件受扭承载力的前提是纵向钢筋不能屈服，当预加力产生的混凝土法向压应力不超过规定的限值时，纯扭构件受扭承载力可提高 $ 0.08\frac{N_{p0}}{A_{0}}W_{t} $ 。考虑到实际上应力分布不均匀性等不利影响，在条文中该提高值取为 $ 0.05\frac{N_{p0}}{A_{0}}W_{t} $ ，且仅限于偏心距 $ e_{p0}\leqslant h/6 $ 且 $ \zeta $ 不小于1.7的情况；在计算 $ \zeta $ 时，不考虑预应力筋的作用。

试验研究还表明，对预应力的有利作用应有所限制：当  $ N_{p0} $  大于  $ 0.3 f_{c} A_{0} $  时，取  $ 0.3 f_{c} A_{0} $ 。

6.4.6 试验研究表明，对受纯扭作用的箱形截面构件，当壁厚符合一定要求时，其截面的受扭承载力与实心截面是类同的。在公式（6.4.6-1）中的混凝土项受扭承载力与实心截面的取法相同，即取箱形截面开裂扭矩的50%，此外，尚应乘以箱形截面壁厚的影响系数 $ \alpha_{h} $ ；钢筋项受扭承载力取与实心矩形截面相同。通过国内外试验结果的分析比较，公式（6.4.6-1）的取值是稳妥的。

6.4.7 试验研究表明，轴向压力对纵筋应变的影响十分显著；由于轴向压力能使混凝土较好地参加工作，同时又能改善混凝土的咬合作用和纵向钢筋的销栓作用，因而提高了构件的受扭承载力。在本条公式中考虑了这一有利因素，它对受扭承载力的提高值偏安全地取为  $ 0.07 N W_{t} / A $ 。

试验表明，当轴向压力大于  $ 0.65 f_{c} A $  时，构件受扭承载力将会逐步下降，因此，在条文中对轴向压力的上限值作了稳妥的

规定，即取轴向压力 N 的上限值为  $ 0.3 f_{c} A $ 。

6.4.8 无腹筋剪扭构件的试验研究表明，无量纲剪扭承载力的相关关系符合四分之一圆的规律；对有腹筋剪扭构件，假设混凝土部分对剪扭承载力的贡献与无腹筋剪扭构件一样，也可认为符合四分之一圆的规律。

本条公式适用于钢筋混凝土和预应力混凝土剪扭构件，它是以有腹筋构件的剪扭承载力为四分之一圆的相关曲线作为校正线，采用混凝土部分相关、钢筋部分不相关的原则获得的近似拟合公式。此时，可找到剪扭构件混凝土受扭承载力降低系数 $ \beta_{t} $ ，其值略大于无腹筋构件的试验结果，但采用此 $ \beta_{t} $ 值后与有腹筋构件的四分之一圆相关曲线较为接近。

经分析表明，在计算预应力混凝土构件的  $ \beta_{t} $  时，可近似取与非预应力构件相同的计算公式，而不考虑预应力合力  $ N_{p0} $  的影响。

6.4.9 本条规定了 T 形和 I 形截面剪扭构件承载力计算方法。腹板部分要承受全部剪力和分配给腹板的扭矩。这种规定方法是与受弯构件受剪承载力计算相协调的；翼缘仅承受所分配的扭矩，但翼缘中配置的箍筋应贯穿整个翼缘。

6.4.10 根据钢筋混凝土箱形截面纯扭构件受扭承载力计算公式（6.4.6-1）并借助第6.4.8条剪扭构件的相同方法，可导出公式（6.4.10-1）～公式（6.4.10-3），经与箱形截面试件的试验结果比较，所提供的方法是稳妥的。

6.4.11 本条是此次修订新增的内容。

在轴向拉力 N 作用下构件的受扭承载力可表示为：

 $$ T_{\mathrm{u}}=T_{\mathrm{c}}^{\mathrm{N}}+T_{\mathrm{s}}^{\mathrm{N}} $$ 

式中： $ T_{c}^{N} $  ——混凝土承担的扭矩；

 $ T_{s}^{N} $  ——钢筋承担的扭矩。

1 混凝土承担的扭矩

考虑轴向拉力对构件抗裂性能的影响，拉扭构件的开裂扭矩可按下式计算：

 $$ T_{\mathrm{c r}}^{\mathrm{N}}=\gamma\omega f_{\mathrm{t}}W_{\mathrm{t}} $$ 

式中， $ T_{cr}^{N} $  为拉扭构件的开裂扭矩； $ \gamma $  为考虑截面不能完全进入塑性状态等的综合系数，取  $ \gamma=0.7;\omega $  为轴向拉力影响系数，根据最大主应力理论，可按下列公式计算：

 $$ \omega=\sqrt{1-\frac{\sigma_{\mathrm{t}}}{f_{\mathrm{t}}}} $$ 

 $$ \sigma_{\mathrm{t}}=\frac{N}{A} $$ 

从而有：

 $$ T_{\mathrm{c r}}^{\mathrm{N}}=0.7f_{\mathrm{t}}W_{\mathrm{t}}\sqrt{1-\frac{\sigma_{\mathrm{t}}}{f_{\mathrm{t}}}} $$ 

对于钢筋混凝土纯扭构件混凝土承担的扭矩，本规范取为：

 $$ T_{\mathrm{c}}^{0}=T_{\mathrm{c r}}^{0}=0.35f_{\mathrm{t}}W_{\mathrm{t}} $$ 

拉扭构件中混凝土承担的扭矩即可取为：

 $$ T_{\mathrm{c}}^{\mathrm{N}}=\frac{1}{2}T_{\mathrm{c r}}^{\mathrm{N}}=0.35f_{\mathrm{t}}W_{\mathrm{t}}\sqrt{1-\frac{\sigma_{\mathrm{t}}}{f_{\mathrm{t}}}} $$ 

当 $ \frac{\sigma_{t}}{f_{t}} $ 不大于1时， $ \sqrt{1-\frac{\sigma_{t}}{f_{t}}} $ 近似以 $ 1-\frac{\sigma_{t}}{1.75f_{t}} $ 表述，因此有：

 $$ T_{\mathrm{c}}^{\mathrm{N}}=\frac{1}{2}T_{\mathrm{c r}}^{\mathrm{N}}=0.35\left(1-\frac{\sigma_{\mathrm{t}}}{1.75f_{\mathrm{t}}}\right)f_{\mathrm{t}}W_{\mathrm{t}}=0.35f_{\mathrm{t}}W_{\mathrm{t}}-0.2\frac{N}{A}W_{\mathrm{t}} $$ 

2 钢筋部分承担的扭矩

对于拉扭构件，轴向拉力 N 使纵筋产生附加拉应力，因此纵筋的受扭作用受到削弱，从而降低了构件的受扭承载力。根据变角度空间桁架模型和斜弯理论，其受扭承载力可按下式计算：

 $$ T_{\mathrm{s}}^{\mathrm{N}}=2\sqrt{\frac{(f_{\mathrm{y}}A_{\mathrm{stl}}-N)s}{f_{\mathrm{yv}}A_{\mathrm{stl}}u_{\mathrm{cor}}}}\frac{f_{\mathrm{yv}}A_{\mathrm{stl}}A_{\mathrm{cor}}}{s} $$ 

但为了与无拉力情况下的抗扭公式保持一致，在与试验结果对比后仍取：

 $$ T_{\mathrm{s}}^{\mathrm{N}}=1.2\sqrt{\zeta}f_{\mathrm{y v}}\frac{A_{\mathrm{s t l}}A_{\mathrm{c o r}}}{s} $$ 

根据以上说明，即可得出本条文设计计算公式（6.4.11），式中  $ A_{stl} $  为对称布置的受扭用的全部纵向钢筋的截面面积，承受拉力 N 作用的纵向钢筋截面面积不应计入。

与国内进行的 25 个拉扭试件的试验结果比较，本条公式的计算值与试验值之比的平均值为 0.947（0.755～1.189），是可以接受的。

6.4.12 对弯剪扭构件，当  $ V \leqslant 0.35 f_{t} b h_{0} $  或  $ V \leqslant 0.875 f_{t} b h_{0} / (\lambda + 1) $  时，剪力对构件承载力的影响可不予考虑，此时，构件的配筋由正截面受弯承载力和受扭承载力的计算确定；同理， $ T \leqslant 0.175 f_{t} W_{t} $  或  $ T \leqslant 0.175 \alpha_{h} f_{t} W_{t} $  时，扭矩对构件承载力的影响可不予考虑，此时，构件的配筋由正截面受弯承载力和斜截面受剪承载力的计算确定。

6.4.13 分析表明，按照本条规定的配筋方法，构件的受弯承载力、受剪承载力与受扭承载力之间具有相关关系，且与试验结果大致相符。

6.4.14～6.4.16 在钢筋混凝土矩形截面框架柱受剪扭承载力计算中，考虑了轴向压力的有利作用。分析表明，在  $ \beta_{t} $  计算公式中可不考虑轴向压力的影响，仍可按公式（6.4.8-5）进行计算。

当  $ T \leqslant (0.175 f_{t} + 0.035 N/A) W_{t} $  时，则可忽略扭矩对框架柱承载力的影响。

6.4.17 本条给出了在轴向拉力、弯矩、剪力和扭矩共同作用下的钢筋混凝土矩形截面框架柱的剪、扭承载力设计计算公式。与在轴向压力、弯矩、剪力和扭矩共同作用下钢筋混凝土矩形截面框架柱的剪、扭承载力  $ \beta_{t} $  计算公式相同，为简化设计，不考虑轴向拉力的影响。与考虑轴向拉力影响的  $ \beta_{t} $  计算公式比较， $ \beta_{t} $  计算值略有降低， $ (1.5-\beta_{t}) $  值略有提高；从而当轴向拉力 N 较小时，受扭钢筋用量略有增大，受剪箍筋用量略有减小，但箍筋总用量没有显著差别。当轴向拉力较大，当 N 不小于  $ 1.75f_{t}A $  时，公式（6.4.17-2）右方第 1 项为零。从而公式（6.4.17-1）和公式（6.4.17-2）蜕变为剪扭混凝土作用项几乎

不相关的、偏安全的设计计算公式。

6.5 受冲切承载力计算

6.5.102 版规范的受冲切承载力计算公式，形式简单，计算方便，但与国外规范进行对比，在多数情况下略显保守，且考虑因素不够全面。根据不配置箍筋或弯起钢筋的钢筋混凝土板的试验资料的分析，参考国内外有关规范，本次修订保留了02版规范的公式形式，仅将公式中的系数0.15提高到0.25。

本条具体规定的考虑因素如下：

1 截面高度的尺寸效应。截面高度的增大对受冲切承载力起削弱作用，为此，在公式（6.5.1-1）中引入了截面尺寸效应系数  $ \beta_{h} $ ，以考虑这种不利影响。

2 预应力对受冲切承载力的影响。试验研究表明，双向预应力对板柱节点的冲切承载力起有利作用，主要是由于预应力的存在阻滞了斜裂缝的出现和开展，增加了混凝土剪压区的高度。公式（6.5.1-1）主要是参考我国的科研成果及美国 ACI 318 规范，将板中两个方向按长度加权平均有效预压应力的有利作用增大为  $ 0.25 \sigma_{pc,m} $ ，但仍偏安全地未计及在板柱节点处预应力竖向分量的有利作用。

对单向预应力板，由于缺少试验数据，暂不考虑预应力的有利作用。

3 参考美国 ACI 318 等有关规范的规定，给出了两个调整系数  $ \eta_{1} $ 、 $ \eta_{2} $  的计算公式（6.5.1-2）、公式（6.5.1-3）。对矩形形状的加载面积边长之比作了限制，因为边长之比大于 2 后，剪力主要集中于角隅，将不能形成严格意义上的冲切极限状态的破坏，使受冲切承载力达不到预期的效果，为此，引入了调整系数  $ \eta_{1} $ ，且基于稳妥的考虑，对加载面积边长之比作了不宜大于 4 的限制；此外，当临界截面相对周长  $ u_{m}/h_{0} $  过大时，同样会引起受冲切承载力的降低。有必要指出，公式（6.5.1-2）是在美国 ACI 规范的取值基础上略作调整后给出的。公式（6.5.1-1）的

系数  $ \eta $  只能取  $ \eta_{1} $ 、 $ \eta_{2} $  中的较小值，以确保安全。

本条中所指的临界截面是为了简明表述而设定的截面，它是冲切最不利的破坏锥体底面线与顶面线之间的平均周长  $ u_{m} $  处板的垂直截面。板的垂直截面，对等厚板为垂直于板中心平面的截面，对变高度板为垂直于板受拉面的截面。

对非矩形截面柱（异形截面柱）的临界截面周长，选取周长 $ u_{m} $ 的形状要呈凸形折线，其折角不能大于 $ 180^{\circ} $ ，由此可得到最小的周长，此时在局部周长区段离柱边的距离允许大于 $ h_{0}/2 $ 。

6.5.2 为满足设备或管道布置要求，有时要在柱边附近板上开孔。板中开孔会减小冲切的最不利周长，从而降低板的受冲切承载力。在参考了国外规范的基础上给出了本条的规定。

6.5.3、6.5.4 当混凝土板的厚度不足以保证受冲切承载力时，可配置抗冲切钢筋。设计可同时配置箍筋和弯起钢筋，也可分别配置箍筋或弯起钢筋作为抗冲切钢筋。试验表明，配有冲切钢筋的钢筋混凝土板，其破坏形态和受力特性与有腹筋梁相类似，当抗冲切钢筋的数量达到一定程度时，板的受冲切承载力几乎不再增加。为了使抗冲切箍筋或弯起钢筋能够充分发挥作用，本条规定了板的受冲切截面限制条件，即公式（6.5.3-1），实际上是对抗冲切箍筋或弯起钢筋数量的限制，以避免其不能充分发挥作用和使用阶段在局部荷载附近的斜裂缝过大。本次修订参考美国ACI规范及我国的工程经验，对该限制条件作了适当放宽，将系数由0.2版规范规定的1.05放宽至1.2。

钢筋混凝土板配置抗冲切钢筋后，在混凝土与抗冲切钢筋共同作用下，混凝土项的抗冲切承载力 $ V_{c}^{\prime} $ 与无抗冲切钢筋板的承载力 $ V_{c} $ 的关系，各国规范取法并不一致，如我国02版规范、美国及加拿大规范取 $ V_{c}^{\prime}=0.5V_{c} $ ，CEB-FIP MC 90规范及欧洲规范EN 1992-2取 $ V_{c}^{\prime}=0.75V_{c} $ ，英国规范BS 8110及俄罗斯规范取 $ V_{c}^{\prime}=V_{c} $ 。我国的试验及理论分析表明，在混凝土与抗冲切钢筋共同作用下，02版规范取混凝土所能提供的承载力是无抗冲切钢筋板承载力的50%，取值偏低。根据国内外

的试验研究，并考虑混凝土开裂后骨料咬合、配筋剪切摩擦有利作用等，在抗冲切钢筋配置区，本次修订将混凝土所能承担的承载力 $ V_{c}^{\prime} $ 适当提高，取无抗冲切钢筋板承载力 $ V_{c} $ 的约70%。与试验结果比较，本条给出的受冲切承载力计算公式是偏于安全的。

本条提及的其他形式的抗冲切钢筋，包括但不限于工字钢、槽钢、抗剪栓钉、扁钢 U 形箍等。

6.5.5 阶形基础的冲切破坏可能会在柱与基础交接处或基础变阶处发生，这与阶形基础的形状、尺寸有关。对阶形基础受冲切承载力计算公式，也引进了本规范第6.5.1条的截面高度影响系数 $ \beta_{h} $ 。在确定基础的 $ F_{l} $ 时，取用最大的地基反力值，这样做偏于安全。

6.5.6 板柱节点传递不平衡弯矩时，其受力特性及破坏形态更为复杂。为安全起见，对板柱节点存在不平衡弯矩时的受冲切承载力计算，借鉴了美国 ACI 318 规范和我国的《无粘结预应力混凝土结构技术规程》JGJ 92-93 的有关规定，在本条中提出了考虑问题的原则，具体可按本规范附录 F 计算。

6.6 局部受压承载力计算

6.6.1 本条对配置间接钢筋的混凝土结构构件局部受压区截面尺寸规定了限制条件，其理由如下：

1 试验表明，当局压区配筋过多时，局压板底面下的混凝土会产生过大的下沉变形；当符合公式（6.6.1-1）时，可限制下沉变形不致过大。为适当提高可靠度，将公式右边抗力项乘以系数0.9。式中系数1.35系由89版规范公式中的系数1.5乘以0.9而给出。

2 为了反映混凝土强度等级提高对局部受压的影响，引入了混凝土强度影响系数  $ \beta_{c} $ 。

3 在计算混凝土局部受压时的强度提高系数  $ \beta_{l} $  （也包括本规范第 6.6.3 条的  $ \beta_{cor} $  ）时，不应扣除孔道面积，经试验校核，

此种计算方法比较合适。

4 在预应力锚头下的局部受压承载力的计算中，按本规范第10.1.2条的规定，当预应力作为荷载效应且对结构不利时，其荷载效应的分项系数取为1.2。

6.6.2 计算底面积  $ A_{b} $  的取值采用了“同心、对称”的原则。要求计算底面积  $ A_{b} $  与局压面积  $ A_{l} $  具有相同的重心位置，并呈对称；沿  $ A_{l} $  各边向外扩大的有效距离不超过受压板短边尺寸 b （对圆形承压板，可沿周边扩大一倍直径），此法便于记忆和使用。

对各类型垫板试件的试验表明，试验值与计算值符合较好，且偏于安全。试验还表明，当构件处于边角局压时， $ \beta_{i} $  值在 1.0 上下波动且离散性较大，考虑使用简便、形式统一和保证安全（温度、混凝土的收缩、水平力对边角局压承载力的影响较大），取边角局压时的  $ \beta_{i}=1.0 $  是恰当的。

6.6.3 试验结果表明，配置方格网式或螺旋式间接钢筋的局部受压承载力，可表达为混凝土项承载力和间接钢筋项承载力之和。间接钢筋项承载力与其体积配筋率有关；且随混凝土强度等级的提高，该项承载力有降低的趋势。为了反映这个特性，公式中引入了系数  $ \alpha $ 。为便于使用且保证安全，系数  $ \alpha $  与本规范第6.2.16条的取值相同。基于与本规范第6.6.1条同样的理由，在公式（6.6.3-1）也考虑了折减系数0.9。

本条还规定了  $ A_{cor} $  大于  $ A_{b} $  时，在计算中只能取为  $ A_{b} $  的要求。此规定用以保证充分发挥间接钢筋的作用，且能确保安全。此外，当  $ A_{cor} $  不大于混凝土局部受压面积  $ A_{l} $  的 1.25 倍时，间接钢筋对局部受压承载力的提高不明显，故不予考虑。

为避免长、短两个方向配筋相差过大而导致钢筋不能充分发挥强度，对公式（6.6.3-2）规定了配筋量的限制条件。

间接钢筋的体积配筋率取为核心面积  $ A_{cor} $  范围内单位混凝土体积所含间接钢筋的体积，是在满足方格网或螺旋式间接钢筋的核心面积  $ A_{cor} $  大于混凝土局部受压面积  $ A_{l} $  的条件下计算得出的。

6.7 疲劳验算

6.7.1 保留了89规范的基本假定，它为试验所证实，并作为第6.7.5条和第6.7.11条建立钢筋混凝土和预应力混凝土受弯构件截面疲劳应力计算公式的依据。

6.7.2 本条是根据规范第 3.1.4 条和吊车出现在跨度不大于 12m 的吊车梁上的可能情况而作出的规定。

6.7.3 本条明确规定，钢筋混凝土受弯构件正截面和斜截面疲劳验算中起控制作用的部位需作相应的应力或应力幅计算。

6.7.4 国内外试验研究表明，影响钢筋疲劳强度的主要因素为应力幅，即  $ \left(\sigma_{\max}-\sigma_{\min}\right) $ ，所以在本节中涉及钢筋的疲劳应力时均按应力幅计算。受拉钢筋的应力幅  $ \Delta\sigma_{s}^{f} $  要小于或等于钢筋的疲劳应力幅限值  $ \Delta f_{y}^{f} $ ，其含义是在同一疲劳应力比下，应力幅  $ \left(\sigma_{\max}-\sigma_{\min}\right) $  越小越好，即两者越接近越好。例如，当疲劳应力比保持  $ \rho^{f}=0.2 $  不变时，可能出现很多组循环应力，诸如  $ \sigma_{\min}=2N/mm^{2},\sigma_{\max}=10N/mm^{2};\sigma_{\min}=20N/mm^{2},\sigma_{\max}=100N/mm^{2};\sigma_{\min}=200N/mm^{2},\sigma_{\max}=1000N/mm^{2} $ ；它们的应力幅值分别为  $ 8N/mm^{2} $ 、 $ 80N/mm^{2} $ 、 $ 800N/mm^{2} $ 。若使用 HRB335 级钢筋，则从本规范表 4.2.6-1 可以查得，当应力比  $ \rho_{s}^{f}=0.2 $  时，疲劳应力幅限值为  $ 154N/mm^{2} $ ，所以上面所举各组应力幅值中，应力幅值为  $ 800N/mm^{2} $  的情况不满足要求。

6.7.5、6.7.6 按照第6.7.1条的基本假定，具体给出了钢筋混凝土受弯构件正截面疲劳验算中所需的截面特征值及其相应的应力和应力幅计算公式。

6.7.7～6.7.9 原 89 版规范未给出斜截面疲劳验算公式，而采用计算配筋的方法满足疲劳要求。02 版规范根据我国大量的试验资料提出了斜截面疲劳验算公式。本规范继续沿用了 02 版规范的规定。

钢筋混凝土受弯构件斜截面的疲劳验算分为两种情况：第一种情况，当按公式（6.7.8）计算的剪应力  $ \tau^{f} $  符合公式

(6.7.7-1)时，表示混凝土可全部承担截面剪力，仅需按构造配置箍筋；第二种情况，当剪应力 $ \tau^{f} $ 不符合公式（6.7.7-1）时，该区段的剪应力应由混凝土和垂直箍筋共同承担。试验表明，受压区混凝土所承担的剪应力 $ \tau_{c}^{f} $ 值，与荷载值大小、剪跨比、配筋率等因素有关，在公式（6.7.9-1）中取 $ \tau_{c}^{f}=0.1f_{t}^{f} $ 是较稳妥的。

按照我国以往的经验，对  $ \left(\tau^{f}-\tau_{c}^{f}\right) $  部分的剪应力应由垂直箍筋和弯起钢筋共同承担。但国内的试验表明，同时配有垂直箍筋和弯起钢筋的斜截面疲劳破坏，都是弯起钢筋首先疲劳断裂；按照  $ 45^{\circ} $  桁架模型和开裂截面的应变协调关系，可得到密排弯起钢筋应力  $ \sigma_{sb} $  与垂直箍筋应力  $ \sigma_{sv} $  之间的关系式：

 $$ \sigma_{\mathrm{sb}}=\sigma_{\mathrm{sv}}\left(\sin\alpha+\cos\alpha\right)^{2}=2\sigma_{\mathrm{sv}} $$ 

此处， $ \alpha $  为弯起钢筋的弯起角。显然，由上式可以得到  $ \sigma_{sb} > \sigma_{sv} $  的结论。

为了防止配置少量弯起钢筋而引起其疲劳破坏，由此导致垂直箍筋所能承担的剪力大幅度降低，本规范不提倡采用弯起钢筋作为抗疲劳的抗剪钢筋（密排斜向箍筋除外），所以在第6.7.9条中仅提供配有垂直箍筋的应力幅计算公式。

6.7.10～6.7.12 基本保留了原规范对要求不出现裂缝的预应力混凝土受弯构件的疲劳强度验算方法，对普通钢筋和预应力筋，则用应力幅的验算方法。

按条文公式计算的混凝土应力 $ \sigma_{c,min}^{f} $  和 $ \sigma_{c,max}^{f} $ ，是指在截面同一纤维计算点处一次循环过程中的最小应力和最大应力，其最小、最大以其绝对值进行判别，且拉应力为正、压应力为负；在计算 $ \rho_{c}^{f}=\sigma_{c,min}^{f}/\sigma_{c,max}^{f} $  时，应注意应力的正负号及最大、最小应力的取值。

第 6.7.10 条注 2 增加了一级裂缝控制等级的预应力混凝土构件（即全预应力混凝土构件）中的钢筋的应力幅可不进行疲劳验算。这是由于大量的试验资料表明，只要混凝土不开裂，钢筋

就不会疲劳破坏，即不裂不疲。而一级裂缝控制等级的预应力混凝土构件（即全预应力混凝土构件）不仅不开裂，而且混凝土截面不出现拉应力，所以更不会出现钢筋疲劳破坏。美国规范如AASHTO LRFD Bridge Design Specifications也规定全预应力混凝土构件中的钢筋可不进行疲劳验算。

7 正常使用极限状态验算

7.1 裂缝控制验算

7.1.1 根据本规范第 3.4.5 条的规定，具体给出了对钢筋混凝土和预应力混凝土构件边缘应力、裂缝宽度的验算要求。

有必要指出，按概率统计的观点，符合公式（7.1.1-2）的情况下，并不意味着构件绝对不会出现裂缝；同样，符合公式（7.1.1-3）的情况下，构件由荷载作用而产生的最大裂缝宽度大于最大裂缝限值大致会有5%的可能性。

7.1.2 本次修订，构件最大裂缝宽度的基本计算公式仍采用02版规范的形式：

 $$ \mathcal{W}_{\mathrm{m a x}}\rightleftharpoons\tau_{l}\tau_{\mathrm{s}}\mathcal{W}_{\mathrm{m}} $$ 

式中， $ w_{m} $  为平均裂缝宽度，按下式计算：

 $$ \begin{array}{r}{\omega_{\mathrm{m}}=\alpha_{\mathrm{c}}\psi\frac{\sigma_{\mathrm{s k}}}{E_{\mathrm{s}}}l_{\mathrm{c r}}}\end{array} $$ 

根据对各类受力构件的平均裂缝间距的试验数据进行统计分析，当最外层纵向受拉钢筋外边缘至受拉区底边的距离 $ c_{s} $ 不大于65mm时，对配置带肋钢筋混凝土构件的平均裂缝间距 $ l_{cr} $ 仍按02版规范的计算公式：

 $$ l_{\mathrm{e r}}=\beta\Big(1.9c+0.08\frac{d}{\rho_{\mathrm{t e}}}\Big) $$ 

此处，对轴心受拉构件，取  $ \beta=1.1 $ ；对其他受力构件，均取  $ \beta=1.0 $ 。

当配置不同钢种、不同直径的钢筋时，公式（3）中 d 应改为等效直径  $ d_{eq} $ ，可按正文公式（7.1.2-3）进行计算确定，其中考虑了钢筋混凝土和预应力混凝土构件配置不同的钢种，钢筋表面形状以及预应力钢筋采用先张法或后张法（灌浆）等不同的施

工工艺，它们与混凝土之间的粘结性能有所不同，这种差异将通过等效直径予以反映。为此，对钢筋混凝土用钢筋，根据国内有关试验资料；对预应力钢筋，参照欧洲混凝土桥梁规范ENV 1992-2（1996）的规定，给出了正文表7.1.2-2的钢筋相对粘结特性系数。对有粘结的预应力筋 $ d_{i} $ 的取值，可按照 $ d_{i}=4A_{p}/u_{p} $ 求得，其中 $ u_{p} $ 本应取为预应力筋与混凝土的实际接触周长；分析表明，按照上述方法求得的 $ d_{i} $ 值与按预应力筋的公称直径进行计算，两者较为接近。为简化起见，对 $ d_{i} $ 统一取用公称直径。对环氧树脂涂层钢筋的相对粘结特性系数是根据试验结果确定的。

根据试验研究结果，受弯构件裂缝间纵向受拉钢筋应变不均匀系数的基本公式可表述为：

 $$ \psi=\omega_{\mathrm{l}}\left(1-\frac{M_{\mathrm{cr}}}{M_{\mathrm{k}}}\right) $$ 

公式（4）可作为规范简化公式的基础，并扩展应用到其他构件。式中系数  $ \omega_{1} $  与钢筋和混凝土的握裹力有一定关系，对光圆钢筋， $ \omega_{1} $  则较接近 1.1。根据偏拉、偏压构件的试验资料，以及为了与轴心受拉构件的计算公式相协调，将  $ \omega_{1} $  统一为 1.1。同时，为了简化计算，并便于与偏心受力构件的计算相协调，将上式展开并作一定的简化，就可得到以钢筋应力  $ \sigma_{s} $  为主要参数的公式（7.1.2-2）。

 $ \alpha_{c} $  为反映裂缝间混凝土伸长对裂缝宽度影响的系数。根据近年来国内多家单位完成的配置 400MPa、500MPa 带肋钢筋的钢筋混凝土、预应力混凝土梁的裂缝宽度加载试验结果，经分析统计，试验平均裂缝宽度  $ \omega_{m} $  均小于原规范公式计算值。根据试验资料综合分析，本次修订对受弯、偏心受压构件统一取  $ \alpha_{c}=0.77 $ ，其他构件仍同 02 版规范，即  $ \alpha_{c}=0.85 $ 。

短期裂缝宽度的扩大系数  $ \tau_{s} $ ，根据试验数据分析，对受弯构件和偏心受压构件，取  $ \tau_{s}=1.66 $ ；对偏心受拉和轴心受拉构件，取  $ \tau_{s}=1.9 $ 。扩大系数  $ \tau_{s} $  的取值的保证率约为 95%。

根据试验结果，给出了考虑长期作用影响的扩大系数 $ \tau_{l}=1.5 $ 。

试验表明，对偏心受压构件，当  $ e_{0}/h_{0} \leqslant 0.55 $  时，裂缝宽度较小，均能符合要求，故规定不必验算。

在计算平均裂缝间距  $ l_{cr} $  和  $ \psi $  时引进了按有效受拉混凝土面积计算的纵向受拉配筋率  $ \rho_{te} $ ，其有效受拉混凝土面积取  $ A_{te} = 0.5bh + (b_{f} - b)h_{f} $ ，由此可达到  $ \psi $  计算公式的简化，并能适用于受弯、偏心受拉和偏心受压构件。经试验结果校准，尚能符合各类受力情况。

鉴于对配筋率较小情况下的构件裂缝宽度等的试验资料较少，采取当  $ \rho_{te}<0.01 $  时，取  $ \rho_{te}=0.01 $  的办法，限制计算最大裂缝宽度的使用范围，以减少对最大裂缝宽度计算值偏小的情况。

当混凝土保护层厚度较大时，虽然裂缝宽度计算值也较大，但较大的混凝土保护层厚度对防止钢筋锈蚀是有利的。因此，对混凝土保护层厚度较大的构件，当在外观的要求上允许时，可根据实践经验，对本规范表3.4.5中所规定的裂缝宽度允许值作适当放大。

考虑到本条钢筋应力计算对钢筋混凝土构件和预应力混凝土构件分别采用荷载准永久组合和标准组合，故符号由02版规范的 $ \sigma_{sk} $ 改为 $ \sigma_{s} $ 。对沿截面上下或周边均匀配置纵向钢筋的构件裂缝宽度计算，研究尚不充分，本规范未作明确规定。在荷载的标准组合或准永久组合下，这类构件的受拉钢筋应力可能很高，甚至可能超过钢筋抗拉强度设计值。为此，当按公式（7.1.2-1）计算时，关于钢筋应力 $ \sigma_{s} $ 及 $ A_{te} $ 的取用原则等应按更合理的方法计算。

对混凝土保护层厚度较大的梁，国内试验研究结果表明表层钢筋网片有利于减少裂缝宽度。本条建议可对配制表层钢筋网片梁的裂缝计算结果乘以折减系数，并根据试验研究结果提出折减系数可取0.7。

本次修订根据国内多家单位科研成果，在本规范裂缝宽度计算公式的基础上，经过适当调整  $ \rho_{te} $  、 $ d_{eq} $  及  $ \sigma_{s} $  值计算方法，即可将原规范公式用于计算无粘结部分预应力混凝土构件的裂缝宽度。

7.1.3 本条提出了正常使用极限状态验算时的平截面基本假定。在荷载准永久组合或标准组合下，对允许出现裂缝的受弯构件，其正截面混凝土压应力、预应力筋的应力增量及钢筋的拉应力，可按大偏心受压的钢筋混凝土开裂换算截面计算。对后张法预应力混凝土连续梁等超静定结构，在外弯矩 $ M_{s} $ 中尚应包括由预加力引起的次弯矩 $ M_{2} $ 。在本条计算假定中，对预应力混凝土截面，可按本规范公式（10.1.7-1）及（10.1.7-2）计算 $ N_{p0} $ 和 $ e_{p0} $ ，以考虑混凝土收缩、徐变在钢筋中所产生附加压力的影响。

按开裂换算截面进行应力分析，具有较高的精度和通用性，可用于重要钢筋混凝土及预应力混凝土构件的裂缝宽度及开裂截面刚度计算。计算换算截面时，必要时可考虑混凝土塑性变形对混凝土弹性模量的影响。

7.1.4 本条给出的钢筋混凝土构件的纵向受拉钢筋应力和预应力混凝土构件的纵向受拉钢筋等效应力，是指在荷载的准永久组合或标准组合下构件裂缝截面上产生的钢筋应力，下面按受力性质分别说明：

1 对钢筋混凝土轴心受拉和受弯构件，钢筋应力  $ \sigma_{sq} $  仍按原规范的方法计算。受弯构件裂缝截面的内力臂系数，仍取  $ \eta_{b}=0.87 $ 。

2 对钢筋混凝土偏心受拉构件，其钢筋应力计算公式（7.1.4-2）是由外力与截面内力对受压区钢筋合力点取矩确定，此即表示不管轴向力作用在  $ A_{s} $  和  $ A_{s}^{\prime} $  之间或之外，均近似取内力臂  $ z = h_{0} - a_{s}^{\prime} $  。

3 对预应力混凝土构件的纵向受拉钢筋等效应力，是指在该钢筋合力点处混凝土预压应力抵消后钢筋中的应力增量，可视它为等效于钢筋混凝土构件中的钢筋应力  $ \sigma_{sk} $ 。

预应力混凝土轴心受拉构件的纵向受拉钢筋等效应力的计算公式（7.1.4-9）就是基于上述的假定给出的。

4 对钢筋混凝土偏压构件和预应力混凝土受弯构件，其纵向受拉钢筋的应力和等效应力可根据相同的概念给出。此时，可把预应力及非预应力钢筋的合力 $ N_{p0} $ 作为压力与弯矩值 $ M_{k} $ 一起作用于截面，这样，预应力混凝土受弯构件就等效于钢筋混凝土偏心受压构件。

对裂缝截面的纵向受拉钢筋应力和等效应力，由建立内、外力对受压区合力取矩的平衡条件，可得公式（7.1.4-4）和公式（7.1.4-10）。

纵向受拉钢筋合力点至受压区合力点之间的距离  $ z = \eta h_{0} $ ，可近似按本规范第 6.2 节的基本假定确定。考虑到计算的复杂性，通过计算分析，可采用下列内力臂系数的拟合公式：

 $$ \eta=\eta_{\mathrm{b}}-(\eta_{\mathrm{b}}-\eta_{0})\left(\frac{M_{0}}{M_{\mathrm{e}}}\right)^{2} $$ 

式中： $ \eta_{b} $  ——钢筋混凝土受弯构件在使用阶段的裂缝截面内力臂系数；

 $ \eta_{0} $ ——纵向受拉钢筋截面重心处混凝土应力为零时的截面内力臂系数；

 $ M_{0} $ ——受拉钢筋截面重心处混凝土应力为零时的消压弯矩：对偏压构件，取 $ M_{0}=N_{k}\eta_{0}h_{0} $ ；对预应力混凝土受弯构件，取 $ M_{0}=N_{p0}(\eta_{0}h_{0}-e_{p}) $ ；

 $ M_{e} $ ——外力对受拉钢筋合力点的力矩：对偏压构件，取  $ M_{e}=N_{k}e $ ；对预应力混凝土受弯构件，取  $ M_{e}=M_{k}+N_{p0}e_{p} $  或  $ M_{e}=N_{p0}e_{o} $ 。

公式（5）可进一步改写为：

 $$ \eta=\eta_{\mathrm{b}}-\alpha\left(\frac{h_{0}}{e}\right)^{2} $$ 

通过分析，适当考虑了混凝土的塑性影响，并经有关构件的试验结果校核后，本规范给出了以上述拟合公式为基础的简化公

式（7.1.4-5）。当然，本规范不排斥采用更精确的方法计算预应力混凝土受弯构件的内力臂z。

对钢筋混凝土偏心受压构件，当  $ l_{0}/h > 14 $  时，试验表明应考虑构件挠曲对轴向力偏心距的影响，本规范仍按 02 版规范进行规定。
